Repository: ggbxffcrqbb-lab/spacemit_project_final

# spacemit_project

Muse Pi Pro (K1) 板端正式工程。

## 当前结论

| 项目 | 当前状态 |
|---|---|
| 唯一真源 | `/mnt/ssd/spacemit_project` |
| 当前阶段 | `Phase 5` 板端视觉防腐演示阶段 |
| 当前主线 | USB 摄像头实时两级腐蚀识别演示 |
| 正式运行时 | `spacemit-ort` |
| 板端模型目录 | `/mnt/ssd/models` |
| GitHub 仓库 | `ggbxffcrqbb-lab/spacemit_project_phase1-5` |
| Windows 侧定位 | 辅助整理、副本备份、文档与同步中转，不作为板端最终验证口径 |

## Phase 5 当前重点

当前正式演示入口已经切换到板端视觉链路，重点不再只是 Phase 4 的知识库与语音，而是：

- 图像处理 + 实时显示链路
- 一级 1 类腐蚀分割
- 二级 3 类腐蚀细分分类
- `q.onnx` 量化模型板端推理
- USB 摄像头实时演示入口

## 正式演示入口

板端正式演示脚本：

```bash
cd /mnt/ssd/spacemit_project
bash scripts/launch_corrosion_two_stage_rt_demo.sh
```

对应主配置：

- `configs/vision_usb_corrosion_two_stage_rt.yaml`

该入口实际执行的是：

- `vision-stream`
- `--backend usb_v4l2`
- `--display-competition`

## 当前模型链路

### 一级模型：1 类腐蚀分割

- 配置：`configs/vision_spacemit_corrosion_seg_1cls_v1.yaml`
- 模型：`/mnt/ssd/models/vision/corrosion_two_stage/seg/yolov8n_seg_corrosion_1cls_v1.q.onnx`
- 标签：`assets/labels/corrosion_seg_1cls.txt`
- 类别：`corrosion`

### 二级模型：3 类腐蚀分类

- 模型：`/mnt/ssd/models/vision/corrosion_two_stage/cls/yolov8n_cls_corrosion_3cls_v1.q.onnx`
- 标签：`assets/labels/corrosion_cls_3cls.txt`
- 类别：
  - `crevice_corrosion`
  - `pitting_corrosion`
  - `uniform_corrosion`

## 当前已完成能力

- 板端图像采集、推理、叠框、实时显示链路已经打通
- 一级分割 + 二级分类两级推理已经接入实时摄像头流
- 板端正式运行已切到 `q.onnx + spacemit-ort`
- 演示入口已经针对实时流畅性做了节流与日志降噪处理
- Phase 4 的语音、RAG、状态页能力继续保留，可作为辅助能力调用

## 关键目录

| 路径 | 用途 |
|---|---|
| `app/` | 正式业务代码 |
| `configs/` | 板端运行配置 |
| `scripts/` | 启动、测试、同步、诊断脚本 |
| `docs/` | Phase 5 文档、实验记录、路线说明 |
| `assets/labels/` | 腐蚀分割 / 分类标签 |
| `/mnt/ssd/models` | 板端正式模型目录 |
| `/mnt/ssd/logs/spacemit_project` | 日志与输出目录 |

## 板端常用命令

```bash
cd /mnt/ssd/spacemit_project

# 正式实时演示
bash scripts/launch_corrosion_two_stage_rt_demo.sh

# 查看视觉日志目录
ls /mnt/ssd/logs/spacemit_project/vision_usb_corrosion_two_stage_rt
```

## 说明

- 之前 README 中仍写 `Phase 4`，仅表示文档未及时更新，不代表板端主线仍停留在 Phase 4。
- 当前仓库主线已经进入 `Phase 5`，正式演示口径以板端 `/mnt/ssd/spacemit_project` 和实时视觉链路为准。

# 防腐知识库种子说明

这里存放当前板端离线 RAG 的**首批本地知识卡**。

当前定位：

1. 用于把作品从“通用语音助手”升级为“能引用本地资料的防腐问答终端”。
2. 先支撑 Phase 3 + 最小可用 RAG，不冒充完整国标或企业规程库。
3. 后续可继续补充标准、SOP、案例、巡检记录和企业内部手册。

当前这些文档以**工程演示知识卡**为主，适合做：

- 涂层起泡、开裂、脱落、锈蚀等缺陷初判
- 储罐和管道外壁腐蚀巡检问答
- 高风险场景下的保守处置建议

不适合直接替代：

- 设计计算
- 承压设备定级
- 动火、受限空间、停输停产等审批决策
- 企业正式工艺卡和强制性标准文本

File: data/knowledge/imported/phase4_raw/cn/marine/ccs_offshore_wind_corrosion_comments_2024-docx.md
# 海上风电设施防腐检验指南 意见汇总处理表 DOCX

## 导入元数据

- 批次：cn
- 主题域：marine
- 资料类型：guides_pdfs
- 原始文件：tmp\phase4_knowledge_sources_cn\02_marine\guides_pdfs\ccs_offshore_wind_corrosion_comments_2024.docx
- 原始格式：.docx
- 来源网址：https://www.ccs.org.cn/ccswz/file/download?fileid=202411150942174316

## 正文

意 见 汇 总 处 理 表
（第 章）
第 页 共 页
序号
条 文 号
意 见
意 见 来 源
处 理 意 见
（注：经办人、审核人和批准人在封面签字）

File: data/knowledge/imported/phase4_raw/cn/marine/ccs_offshore_wind_corrosion_draft_2024-pdf.md (part 1 of 2)
# 海上风电设施防腐检验指南 初稿 PDF

## 导入元数据

- 批次：cn
- 主题域：marine
- 资料类型：guides_pdfs
- 原始文件：tmp\phase4_knowledge_sources_cn\02_marine\guides_pdfs\ccs_offshore_wind_corrosion_draft_2024.pdf
- 原始格式：.pdf
- 来源网址：https://www.ccs.org.cn/ccswz/file/download?fileid=202411150964114584

## 正文

指导性文件
GUIDANCENOTES
GD XX-2024

中 国 船 级 社

海上风电设施防腐检验指南
（初稿）

2024 年 11 月

目

录

目 录 ................................................................................................................................................. I
第 1 章 通 则 ................................................................................................................................ 1
第 1 节 一般规定 ........................................................................................................................ 1
第 2 节 定义和缩写 .................................................................................................................... 1
第 3 节 接受标准 ........................................................................................................................ 2
第 4 节 检验和证书 .................................................................................................................... 5
第 2 章 防腐蚀设计、施工和检查的机构和人员 ........................................................................6
第 1 节 一般规定 ........................................................................................................................ 6
第 3 章 腐蚀环境与防腐体系要求 ................................................................................................ 7
第 1 节 一般规定 ........................................................................................................................ 7
第 2 节 腐蚀环境 ........................................................................................................................ 7
第 3 节 防腐体系 ........................................................................................................................ 7
第 4 章 防腐涂层要求 .................................................................................................................. 10
第 1 节 一般规定 ...................................................................................................................... 10
第 2 节 防腐涂料体系 ..............................................................................................................10
第 3 节 叶片涂层体系 ..............................................................................................................14
第 4 节 防污底涂层、防火涂料及其他涂镀层 ......................................................................16
第 5 章 阴极保护要求 .................................................................................................................. 17
第 1 节 一般规定 ...................................................................................................................... 17
第 2 节 阴极保护设计 ..............................................................................................................17
第 3 节 阴极保护安装、调试 ..................................................................................................20
第 4 节 阴极保护监测系统 ......................................................................................................22
第 6 章 防腐设计审查 .................................................................................................................. 25
第 1 节 一般规定 ...................................................................................................................... 25
第 7 章 防腐施工检验 .................................................................................................................. 27
第 1 节 一般规定 ...................................................................................................................... 27
第 2 节 防腐涂层施工检验 ......................................................................................................28
第 3 节 阴极保护安装检验 ......................................................................................................29
第 8 章 防腐在役检验 .................................................................................................................. 30
第 1 节 一般规定 ...................................................................................................................... 30
第 2 节 防腐涂层在役检验 ......................................................................................................31
第 3 节 水下检测 ...................................................................................................................... 32
第 9 章 安全、卫生与环保要求 .................................................................................................. 34
第 1 节 一般规定 ...................................................................................................................... 34
附录 1 阴极保护设计计算 ........................................................................................................... 35
第 1 节 牺牲阳极系统设计计算 ..............................................................................................35
第 2 节 外加电流系统设计计算 ..............................................................................................37
第 3 节 阳极屏蔽层设计计算 ..................................................................................................38
附录 2 检查日志和不合格报告（样本） ...................................................................................39
附录 3 涂层劣化评估 ................................................................................................................... 41
第 1 节 一般规定 ...................................................................................................................... 41
I

第 2 节 涂层膜厚测量 ..............................................................................................................47
第 3 节 涂层附着力检测 ..........................................................................................................48
附录 4 防腐在役检验流程 ........................................................................................................... 52
附录 5 常用 GB 和 ISO 标准对照表 ...........................................................................................53

II

第1章

通

则

第 1 节 一般规定
1.1.1 一般要求
1.1.1.1 本指南适用于中国船级社（下称“CCS”）规范要求和/或受委托进行的海上固
定式风机、海上浮式风机、海上升压站等海上风电设施的设计、建造、运维阶段的防腐检验。
1.1.1.2 本指南提供的服务是非强制的，但选择 CCS 服务意味接受本指南的相关要求，
其他采纳本指南的行为应自行承担所有相关风险。
1.1.2 等效与免除
1.1.2.1 若采用与本指南要求不一致的规定，可以书面文件证明或表明其至少与本指南
要求具有同等的安全水平，并经合同各方及 CCS 同意，以替代本指南的相应要求的方式予
以接受。
1.1.2.2 对于具有新型结构和新颖特性的海上风电设施，如使用本指南的某一规定可能
严重妨碍对其特性的应用或结构的使用时，经 CCS 同意，可免除该规定。

第 2 节 定义和缩写
1.2.1 定义
1.2.1.1 除另有规定外，本指南采用 GB/T 10123、GB/T 12466 中界定的以及下列术语
和定义：
（1）海上风电设施：指海上固定式风机设施、海上浮式风机设施、海上升压站平台等
海上风电场设施；
（2）风轮：系一种将风能转化为机械能的装置，由叶片和轮毂组成；
（3）风轮-机舱组件（RNA）：系风轮、机舱结构及其内外部相关机电设备的总和；
（4）塔架：系连接 RNA 和海上风机平台的结构；
（5）支撑结构：系支撑 RNA 的结构，包含塔架和海上固定式风机平台或海上浮式风
机平台；
（6）海上固定式风机设施：系一种下部结构承受水动力载荷并固定在海床上的海上风
电设施，一般由 RNA 和支撑结构组成；
（7）海上升压站设施：包括海上升压站平台和上部结构。
（8）海上浮式风机设施：系一种下部结构承受水动力载荷并由浮力和锚定系统支撑的
海上风电设施，一般由 RNA 和支撑结构组成；
（9）海上风机平台：系海上固定式风机设施、海上浮式风机设施中除塔架以外的支撑
结构，可分为海上固定式风机平台和海上浮式风机平台；
（10）海上升压站平台：系指海上风电场内，用于布置电气系统、安全系统和辅助系统
等设备，汇集风电场电能经升压后送出的海上风电场设施；
（11）防腐：人为地干预腐蚀体系，以减轻腐蚀的损伤；
（12）飞溅区：系指支撑结构在潮汐和波浪作用下干湿交替的区间，包括潮差区和浪溅
1

区。飞溅区的范围为自最高天文潮位以上波高（为 50 年一遇的平均波高）的 2/3，至最低天
文潮位以下波高的 1/3。其中潮差区是指平均高潮位与平均低潮位之间的区段，对于海上浮
式风机平台，还应考虑水线区域的影响；
（13）大气区：飞溅区以上的部分；
（14）全浸区：飞溅区以下包括插入土中的部分，包括水中和海泥区。
1.2.2 缩写
除另有规定外，本指南采用的缩写如下：
CB
CCS
GB
HG
IMO
ISO
JGJ
JT
NB
SY

——
——
——
——
——
——
——
——
——
——

船舶行业标准
中国船级社
中国国家标准
化工行业标准
国际海事组织
国际标准化组织
建工行业建设标准
交通行业标准
能源行业标准
中国石油天然气行业标准

第 3 节 接受标准
1.3.1 一般要求
1.3.1.1 本节所列规范性引用文件为 CCS 提供服务时所接受的标准规范，除本节所列
的规范性引用文件之外，还应满足 CCS 海上风电设施相关的标准、规范、指南等文件。
1.3.1.2 其他适用的工业标准和检验委托方提供的企业标准也可使用，条件是应证明具
有与本指南要求相当或更高的安全水准，并事先经 CCS 同意。
1.3.1.3 任何与接受标准之间的不一致，以及对接受标准要求的免除及更改均应在设计
文件中予以说明，并经业主和 CCS 同意。
1.3.2 规范性引用文件
1.3.2.1 下列文件中的内容通过文中的规范性引用而构成本文件必不可少的条款。其中，
注日期的引用文件，仅该日期对应的版本适用于本文件；不注日期的引用文件，其最新版本
（包括所有的修改单）适用于本文件。
GB/T 1732
漆膜耐冲击测定法
GB/T 1733—1993
漆膜耐水性测定法
GB/T 1740
漆膜耐湿热测定法
GB/T 1768
色漆和清漆 耐磨性的测定 旋转橡胶砂轮法
GB/T 4948
铝-锌-铟系合金牺牲阳极
GB/T 4950
锌合金牺牲阳极
GB/T 5210
色漆和清漆 拉开法附着力试验
GB/T 5267.4
紧固件表面处理 耐腐蚀不锈钢钝化处理
GB/T 6742
色漆和清漆 弯曲试验（圆柱轴）
GB/T 6822
船体防污防锈漆体系
2

GB/T 6823
GB/T 7387
GB/T 7388
GB/T 7788
GB/T 7790—2008
GB/T 8923.1

GB/T 8923.3
GB/T 9274
GB/T 9286
GB/T 9793
GB/T 10123
GB/T 10125
GB/T 12466
GB/T 12608
GB/T 12706.1

GB/T 13288.2

GB/T 13288.4

GB/T 13288.5
GB/T 13452.2
GB/T 13869
GB/T 13893
GB 16636
GB/T 16777
GB/T 17731
GB/T 18570.3
GB/T 18570.6
GB/T 18570.9
GB/T 18684
GB/T 19292.1

船舶压载舱漆
船用参比电极技术条件
船用辅助阳极技术条件
船舶及海洋工程阳极屏涂料通用技术条件
色漆和清漆 暴露在海水中的涂层耐阴极剥离性能的测定
涂覆涂料前钢材表面处理 表面清洁度的目视评定 第 1 部
分：未涂覆过的钢材表面和全面清除原有涂层后的钢材表面
的锈蚀等级和处理等级
涂覆涂料前钢材表面处理 表面清洁度的目视评定 第 3 部
分：焊缝、边缘和其他区域的表面缺陷的处理等级
色漆和清漆 耐液体介质的测定
色漆和清漆 划格试验
热喷涂 金属和其他无机覆盖层 锌、铝及其合金
金属和合金的腐蚀 术语
人造气氛腐蚀试验 盐雾试验
船舶及海洋工程腐蚀与防护术语
热喷涂 火焰和电弧喷涂用线材、棒材和芯材 分类和供货
技术条件
额定电压 1 kV(Um=1.2 kV)到 35 kV(Um=40.5 kV)挤包绝缘电
力电缆及附件 第 1 部分：额定电压 1 kV(Um=1.2 kV)和 3
kV(Um=3.6 kV)电缆
涂覆涂料前钢材表面处理 喷射清理后的钢材表面粗糙度特
性 第 2 部分：磨料喷射清理后钢材表面粗糙度等级的测定方
法 比较样块法
涂覆涂料前钢材表面处理 喷射清理后的钢材表面粗糙度特
性 第 4 部分：ISO 表面粗糙度比较样块的校准和表面粗糙度
的测定方法 触针法
涂覆涂料前钢材表面处理 喷射清理后的钢材表面粗糙度特
性 第 5 部分：表面粗糙度的测定方法 复制带法
色漆和清漆 漆膜厚度的测定
用电安全导则
色漆和清漆 耐湿性的测定 连续冷凝法
潜水员水下用电安全规程
建筑防水涂料试验方法
镁合金牺牲阳极
涂覆涂料前钢材表面处理 表面清洁度的评定试验 第 3 部
分：涂覆涂料前钢材表面的灰尘评定(压敏粘带法)
涂覆涂料前钢材表面处理 表面清洁度的评定试验 第 6 部分：
可溶性杂质的取样 Bresle 法
涂覆涂料前钢材表面处理 表面清洁度的评定试验 第 9 部分：
水溶性盐的现场电导率测定法
锌铬涂层 技术条件
金属和合金的腐蚀 大气腐蚀性 第 1 部分：分类、测定和
评估
3

GB 19517
GB/T 23987
GB/T 26110
GB 26123
GB/T 26610
GB/T 30648.2
GB/T 30789.3
GB/T 30795.5
GB 30981
GB/T 31415
GB/T 31972
GB/T 32119
GB/T 33423—2024
GB/T 37424
GB/T 37431
GB/T 39154
GBZ/T 259
GBZ/T 275
CB* 3220
HG/T 3668
HG/T 3792
HG/T 4755
JGJ 46
JGJ 80
JTS 205-1
JT/T 1367
NB/T 10593
NB/T 10626—2021
NB/T 10593
NB/T 10663
NB/T 31052
NB/T 31082
NB/T 31133—2018
SY/T 7326
DNV-RP-B401
DNV-RP-C302
Norsok M501:2022

国家电气设备安全技术规范
色漆和清漆 涂层的人工气候老化曝露 曝露于荧光紫外线
和水
锌铝涂层 技术条件
空气潜水安全要求
承压设备系统基于风险的检验实施导则
色漆和清漆 耐液体性的测定 第 2 部分：浸水法
色漆和清漆 涂层老化的评价 缺陷的数量和大小以及外观均
匀变化程度的标识 第 3 部分：生锈等级的评定
色漆和清漆 防护涂料体系对钢结构的防腐蚀保护 第 5 部分：
防护涂料体系
工业涂料中有害物质限量
色漆和清漆 海上建筑及相关结构用防护涂料体系性能要求
海上浮式生产储存设备(FPS)的腐蚀防护要求
海洋钢铁构筑物复层矿脂包覆防腐蚀技术
沿海及海上风电机组腐蚀控制技术规范
海上风力发电机组 运行及维护要求
风力发电机组 风轮叶片红外热像检测指南
金属和合金的腐蚀 混凝土用钢筋的阴极保护
硫化氢职业危害防护导则
氯气职业危害防护导则
船用恒电位仪技术条件
富锌底漆
交联型氟树脂涂料
聚硅氧烷涂料
施工现场临时用电安全技术规范
建筑施工高处作业安全技术规范
水运工程施工安全防护技术规范
水下焊接作业要求
风电场无人机叶片检测技术规范
海上风电场工程防腐蚀设计规范
风电场无人机叶片检测技术规范
海上型风力发电机组 电气控制设备腐蚀防护结构设计规范
风力发电场高处作业安全规程
风电机组塔架用高强度螺栓连接副
海上风电场风力发电机组混凝土基础防腐蚀技术规范
恒电位仪通用技术条件
Cathodic protection design
Risk based corrosion management
Surface protection and protective coating

4

第 4 节 检验和证书
1.4.1 一般要求
1.4.1.1 申请 CCS 船级的海上浮式风电设施，除应符合指南的规定外，还应符合 CCS
《海上浮动设施入级规范》的适用要求。
1.4.1.2 除满足本指南规定的要求外，海上风电设施的检验还应满足 CCS《海上风电场
设施检验指南》的相关要求。
1.4.2 附加标志
1.4.2.1 申请 CCS 船级的海上浮式风电设施，按本指南有关要求对压载舱进行涂装的
涂层系统，经检验确认满足本指南的相关要求，可按涂装的处所授予下列附加标志：
（1）专用海水压载舱 PSPC(B)。
1.4.3 签发证书
1.4.3.1 海上风电设施的涂料产品、阴极保护装置按本指南及 CCS 其他相关规范、指
南检验合格后，可签发相关产品证书。
1.4.3.1 海上风电设施按本指南及 CCS 其他相关规范、指南检验合格后，防腐检验相
关内容可包含在海上浮式设施入级证书、海上设施符合证书中，不再单独签发证书。
1.4.3.2 根据申请，在设计寿命期内的在役海上风电设施，按本指南有关要求检验合格
后，可单独签发《海上风电设施防腐检验报告》。

5

第2章

防腐蚀设计、施工和检查的机构和人员
第 1 节 一般规定

2.1.1 一般要求
2.1.1.1 从事海上风电设施防腐设计、施工、检查的机构应取得国家、行业规定的相应
资质。
2.1.1.2 从事海上风电设施防腐设计、施工、检查的人员应经过专业的培训。
2.1.2 涂层检查人员
2.1.2.1 从事涂层检查并签发检查报告的人员、编写和/或批准涂装检查程序，或决定对
不合格项进行纠正的措施的涂层检查员应获得本社承认的防腐工程师或涂层检查员资格；
2.1.2.2 协助涂层检查员工作的助理检查员应符合以下要求：
（1）应经由检查员、企业或涂料生产厂培训机构或检验设备生产商主持的培训，具有
使用测量设备的能力及具有表面处理和涂层品质判断能力和相应要求的测量知识；
（2）有关的培训应有记录，并经主持培训的检查员或机构签署。相关培训和工作记录
应使其协助的检查员满意；
（3）助理涂层检查员应在涂层检查员的监督下完成部分检查工作。

6

第3章

腐蚀环境与防腐体系要求
第 1 节 一般规定

3.1.1 一般要求
3.1.1.1 海上风电设施应根据不同的暴露环境、不同的部件以及全生命周期的不同阶段
采取相应的防腐体系。
3.1.1.2 防腐设计年限应与海上风电设施的设计年限相适应，主要钢结构件的防腐设计
年限应不低于 25 年。
3.1.1.3 防腐新材料、新技术、新工艺应经过本社认可的第三方机构的检测、认证才能
使用。

第 2 节 腐蚀环境
3.2.1 一般要求
3.2.1.1 海上风电设施的腐蚀环境分区应按 3.2.2 规定执行，腐蚀性等级宜依据 GB/T
19292.1 和 GB/T 30790.5 现场实测确定，当未进行或无法进行现场实测时，可参考 3.2.2 规
定。
3.2.2 腐蚀环境分区及腐蚀性等级
3.2.2.1 海上风电设施内、外部暴露环境分为 4 个区域，分别为外部大气区、内部大气
区、飞溅区（或内部潮差区）、全浸区。以单桩基础海上固定式风机为例，海上风电设施的
典型环境分区及腐蚀环境类型示意图见图 3.2.2.1，典型环境分区及腐蚀环境类型如下：
（1）外部大气区：飞溅区以上暴露于阳光、风、水雾及雨中的部位，包括叶片、轮毂机舱组件、塔架以及飞溅和潮差区以上的基础部分，处于 C5 或 CX 大气腐蚀环境；
（2）内部大气区：内部潮差区以上且不直接与海洋大气接触的部位，如密封的舱内、
柜内、塔架内，处于 C3 或 C4 大气腐蚀环境，当采用环境控制措施（如空气调节）时，可
处于 C3 大气腐蚀环境；
（3）飞溅区：受潮汐、风和波浪（不包括大风暴）影响所致基础结构干湿交替的部位，
包括潮差区和浪溅区，处于 Im4 和 CX（或内部 Im2 和 CX 或 Im4 和 CX）腐蚀环境；
（4）全浸区：飞溅区以下的部位，包括水中和海泥区两部分，处于 Im2、Im3 或 Im4
腐蚀环境。

第 3 节 防腐体系
3.3.1 一般要求
3.3.1.1 海上风电设施的防腐体系应按 3.3.2 规定执行，若按其他规定执行，应得到本
社的认可。

7

图 3.2.2.1

单桩基础海上固定式风机环境分区及腐蚀环境类型示意图

注：Im2 表示海水或微咸水环境，Im3 表示土壤环境，Im4 表示受阴极保护结构所处的海水或土壤环境，
C3、C4、C5、CX 表示具有不同腐蚀性的大气环境，参见 GB/T 19292.1 和 GB/T 30790.5—2014。

3.3.2 防腐体系
3.3.2.1 海上风电设施各暴露环境区钢结构、机械设备防腐体系要求如下：
（1）外部大气区的钢结构、机械设备宜采用满足 C5 环境腐蚀性等级要求的涂层进行
防护；当有证据表明大气区钢结构、机械设备所处的环境腐蚀性达到 CX 等级时，应采用满
足 CX 环境腐蚀性等级要求的涂层进行防护。海上固定式风机平台、海上浮式风机平台、海
上升压站平台的外部大气区还应考虑腐蚀裕量，腐蚀裕量的选取应符合 NB/T 10626―2021
中 4.1 规定；海上升压站直升机平台、海上浮式风机平台操作人员工作区域还应考虑防滑涂
层；
（2）内部大气区的钢结构、机械设备宜采用满足 C4 环境腐蚀性等级要求的涂层进行
防护。当采取环境控制措施使塔筒、机舱内的腐蚀性等级达到 C3 及以下时，可采用满足
C3 环境腐蚀性等级要求的涂层进行防护；海上固定式风机平台、海上浮式风机平台、海上
升压站平台的内部大气区宜考虑腐蚀裕量，腐蚀裕量的选取应符合 NB/T 10626―2021 中 4.1
规定；
（3）飞溅区（或内部潮差区）的内、外部钢结构宜采用满足 Im2 或 Im4 环境腐蚀性等
级要求的涂料与阴极保护联合保护，或采用经实践证明防腐效果优异的措施，如包覆复层矿
脂、耐蚀合金、硫化氯丁橡胶等。同时，还应考虑腐蚀裕量以及外部钢结构受到船舶、海冰
作用等撞击、磨蚀影响的腐蚀，腐蚀裕量按 NB/T 10626—2021 中 4.1 规定选取。
8

（4）全浸区的内、外部钢结构的防腐体系要求如下：
① 外部的钢结构宜采用满足 Im4 腐蚀性环境要求的涂料与阴极保护联合防护，
海泥面以下 3m 可不采取涂料保护，泥下区可采用阴极保护进行防护。同时，
还应考虑腐蚀裕量，腐蚀裕量按 NB/T 10626—2021 中 4.1 规定选取；
② 应考虑内部密闭、海水是否内外连通以及对防腐系统要求的影响，当内部有
海水时，与海水接触的部位宜采取阴极保护或阴极保护与涂料联合保护，水
线附近和水线以上部位宜采取涂料保护。内部区没有海水时，宜采取涂料保
护措施。没有氧或氧含量低、密封的桩的内壁可不采取防腐措施。因结构复
杂而无法保证阴极保护电连续性要求的钢结构应采取增加腐蚀裕量或其他措
施，腐蚀裕量按 NB/T 10626—2021 中 4.1 规定选取；
（5）混凝土基础结构表面可采用环氧涂层、硅烷浸渍方法进行防腐，具体防腐体系见
NB/T 31133—2018 中 5.3 节。混凝土基础中的钢筋和预埋钢结构的保护层厚度、飞溅区的钢
筋防护应符合 NB/T 31133—2018 中 5.4 规定，预埋钢结构可采用阴极保护，当混凝土中的
钢筋与需要阴极保护的钢结构件电连接时，钢筋也应进行阴极保护。
（6）海上浮式风机平台飞溅区、全浸区钢结构外表面宜考虑防污底系统，压载舱内部
宜采用涂料与阴极保护联合保护，锚链系统宜采用腐蚀裕量或其他经实践证明防腐效果优异
的措施。
3.3.2.2 钢结构、机械设备紧固件的选用应考虑连接重要性、易更换性及腐蚀环境，其
防腐要求如下：
（1）符合 NB/T 31082 规定的高强度连接螺栓（包含螺母、垫片）可选用碳钢或合金钢
材质制作，其表面宜按 GB/T 18684 规定的 4 级锌铬涂层或 GB/T 26110 规定的 5 级锌铝涂层
进行处理，或采用耐蚀性、耐磨性更优的金属渗层技术进行表面处理；
（2）其他连接螺栓（包含螺母、垫片）宜选用奥氏体 A4 或 A5 组别不锈钢制作，其表
面按 GB/T 5267.4 的规定进行钝化处理；
（3）按 GB/T 10125 的规定进行中性盐雾试验，出现红锈的时间应大于 1200 h。
3.3.2.3 电气设备的防腐要求如下：
（1）外部大气区电气设备的防腐应满足 C5 环境腐蚀性等级 25 年以上设计年限的要求；
当有证据表明外部大气区电气设备所处的环境腐蚀性达到 CX 等级时，设备的防腐应满足
CX 环境腐蚀性等级 25 年以上设计年限的要求；紧固件的防腐应符合 3.3.2.2 规定；
（2）内部大气区电气设备的防腐应符合 NB/T 10663 规定；
（3）外部大气区电气设备外壳防护等级不应低于 IP65，内部大气区电气设备外壳防护
等级不应低于 IP54，当塔筒、机舱内的环境腐蚀性等级达到 C3 及以下时，其内部电气设备
外壳防护等级不应低于 IP43；
（4）电气设备设计应满足“防盐雾、防潮湿、防霉菌”三防要求；
（5）电气设备贮存、安装、调试、运行、断电等阶段，柜体内宜设加热除湿装置或放
置适量的吸湿剂，或者采取其它防止凝露的技术措施，相对湿度应控制在 65％以下。
3.3.2.4 海上固定式风机、海上浮式风机的叶片应采用海洋环境下良好耐盐雾、耐候、
耐湿热、耐雨蚀性能的叶片涂层体系，叶片涂层体系的设计寿命应综合考虑防护性能及全生
命周期维护成本。

9

第4章

防腐涂层要求

第 1 节 一般规定
4.1.1 一般要求
4.1.1.1 海上风电设施应综合水文地质、环境条件、结构特性、预期使用寿命、施工环
境和施工条件（施工季节、工厂涂装、现场涂装及维修保养）等选择合适的防腐涂层体系，
海上固定式风机、海上浮式风机、海上升压站设施主要钢结构、设备的防腐涂层设计寿命一
般应不低于 25 年。
4.1.1.2 当采取涂层与阴极保护相配合使用时，应考虑其兼容性和经济合理性。
4.1.1.3 防腐涂层材料产品应取得本社或本社认可的第三方的产品检验或认可证书。若
采用除本章以外的防腐涂层材料，应得到本社的认可。

第 2 节 防腐涂料体系
4.2.1 一般要求
4.2.1.1 选用的防腐涂料体系应与本指南第 3 章规定的腐蚀环境和防腐体系相适应。
4.2.1.2 防腐涂料应符合相关环保要求，包括但不限于：
（1）液体涂料的挥发性有机化合物（VOC）应不高于 420 g/L，其中有害溶剂含量限量
应符合 GB 30981 规定；
（2）所用涂料中有害金属含量（铅 Pb、镉 Cd、六价铬 Cr6+、汞 Hg 等有害元素）应符
合 GB 30981 规定。
4.2.2 涂层设计
4.2.2.1 钢结构、设备的防腐涂料体系性能应符合表 4.2.2.1 规定。
表 4.2.2.1

腐涂料体系性能要求（单位为小时）
浸水试验

凝露试验

中性盐雾试验

循环老化试验

阴极剥离试验

(GB/T 30648.2)

(GB/T 13893)

（GB/T 10125）

（GB/T 31415）

(GB/T 7790—2008 方法 A)

C3

―

480

720

―

―

C4

―

720

1 440

1 680

―

C5

―

―

―

2 688

―

CX

―

―

―

4 200

―

4 200

―

―

4 200

4 200

Im2

4 200

―

―

4 200

―

Im4

4 200

―

―

4 200

4 200

环境区域

CX 和
Im4

注 1：浸水试验后不生锈、不起泡、不开裂、不剥落，划线处腐蚀蔓延平均值 M≤6.0 mm。
注 2：凝露试验后不生锈、不起泡、不开裂、不剥落，允许轻微变色和失光。
注 3：中性盐雾试验后不生锈、不起泡、不开裂、不剥落，划线处腐蚀蔓延平均值 M≤1.5 mm。

10

注 4：循环老化试验后不生锈、不起泡、不开裂、不剥落，划线处腐蚀蔓延平均值：高冲击区域（如飞溅区等）的
防护涂层体系，M≤8.0 mm；对于所有其它 C4、C5、CX 环境区域，M≤3.0 mm。
注 5：阴极剥离试验后，剥离面积的等效直径≤20 mm。
注 6：浸水、凝露、中性盐雾、循环老化试验前，防护涂层体系附着力≥5 MPa，对于 Im2 或 Im4 防护涂层体系，
附着力≥8 MPa；浸水、凝露、中性盐雾、循环老化试验后，防护涂层体系附着力不低于试验前附着力的 50％，且当附
着力低于 5 MPa 时，基材（碳钢）与每一道漆之间无附着破坏。
注 7：C4 防护涂层体系试验模式 1（凝露试验和中性盐雾试验）、试验模式 2（循环老化试验），可选一种或两种
试验模式。
注 8：当海上风电设施位于冰区时，可增加高冲击区域（如飞溅区等）防护涂层体系的抗低温冲击测试。

4.2.2.2

钢结构、设备典型的防腐涂料体系见表 4.2.2.2。
钢结构、设备典型的防腐涂料体系（单位为微米）

暴露环境区域及腐蚀性等级

涂层体系
涂层体系编号

CS-01

CS-02

涂层类型

额定干膜厚度

热喷锌

100

封闭漆

NAb

环氧云铁中间漆

180

耐候型涂料 c

60

富锌底漆

60

环氧云铁中间漆
耐候型涂料

外部大气区
（C5 或 CX）

CS-05

内部大气区

CS-06

（C4）g

220

耐候型涂料 c

60

热浸镀锌

e

环氧连接漆

50

环氧云铁中间漆

130

耐候型涂料 c

60

富锌底漆

60

环氧云铁中间漆

140

耐候型涂料 c

60

富锌底漆

60

环氧云铁中间漆

200

环氧底漆

80

CS-07

环氧中间漆

160

c

60

耐候型涂料
CS-08

内部大气区
（C3）g

总额定干膜厚度

340

320

60

环氧中间漆

d

暴露环境区域及腐蚀性等级

200
80

CS-03

CS-04

c

环氧底漆
d

表 4.2.2.2

a

360

240f

260

260

300

e

热浸镀锌
涂层体系 a

涂层体系编号
CS-09

涂层类型

额定干膜厚度

富锌底漆

60

环氧云铁中间漆
耐候型涂料

11

c

80
60

总额定干膜厚度
200

厚浆型耐磨环氧涂料或环

飞溅区（或内部潮差区）
（CX 和 Im4 或 CX 和 Im2）

h

全浸区（有阴极保护）
（Im4）
全浸区（无阴极保护）
（Im2）
压载舱内部（有阴极保护）
（Im4）
升压站直升机甲板
（C5 或 CX）
a

CS-10

氧玻璃鳞片涂料 i
耐候型涂料 c

CS-11
CS-12

厚浆型耐磨环氧涂料或环
氧玻璃鳞片涂料
厚浆型耐磨环氧涂料或环
氧玻璃鳞片涂料

800

860

60
800

800

800

800

320

320

3000

3000

环氧类（纯环氧或改性环
CS-13

氧）或其他认可的硬质涂
层

C-13

防滑环氧类（可附加抗紫
外线面漆）

基础顶法兰上、下表面及法兰孔、桩身牛腿上表面与圈梁底面等导电接触面可采用热喷锌 120 m～140 m，
风机偏航法兰连接面和变桨法兰面防腐需综合考虑抗滑移性，可采用热喷锌 100 m～150 m，也可采用喷涂
无机富锌底漆，漆膜厚度 40 m～70 m。

b

NA 表示不适用，封闭漆以覆盖整个热喷锌面为准。

c

耐候性涂料可选用脂肪族丙烯酸聚氨酯面漆、氟碳面漆、聚硅氧烷面漆、聚天门冬氨酸酯面漆等。

d

CS-03 和 CS-07 涂层体系可用于球墨铸铁部件的防腐。

e

热浸镀锌层厚度应符合 GB/T 13912—2020 表 3 和表 4 规定。

f

热浸镀锌和涂料复合涂层体系中总干膜厚度仅包括涂料的干膜厚。

g

塔筒内壁可采用 CS-05 或 CS-06 涂层体系，内部区其他钢结构、设备宜选用 CS-05 或 CS-09 涂层体系。

h

对于 CS-10 涂层体系，内部潮差区可不必涂装耐候型涂料面漆。

i

也可采用聚酯玻璃鳞片涂料，额定干膜厚度不低于 1 000 m，参见 Norsok Standard M 501:2022。

4.2.2.3 防腐涂料材料的性能应满足以下规定：
（1）富锌底漆性能应符合 HG/T 3668 中Ⅰ类产品、GB/T 33423—2024 表 4 规定；
（2）环氧云铁中间漆性能应符合 HG/T 4340、GB/T 33423—2024 表 5 规定；
（3）厚浆型耐磨环氧涂料、环氧玻璃鳞片涂料性能应符合 GB/T 33423—2024 表 6 规定；
（4）脂肪族丙烯酸聚氨酯面漆性能应符合 GB/T 33423—2024 表 7 规定；
（5）氟碳面漆应符合 HG/T 3792 规定；
（6）聚硅氧烷面漆应符合 HG/T 4755 规定；
（7）压载舱涂料应符合 GB/T 6823、CCS《实施 IMO《所有类型船舶专用海水压载舱和
散货船双舷侧处所保护涂层性能标准》暂行指南》规定。
4.2.3 涂装施工
4.2.3.1 表面处理要求如下：
（1）环境相对湿度宜小于 85％，钢材表面温度应高于露点温度至少 3 ℃，且喷砂过程
中钢材表面应保持干燥；
（2）表面处理前评估基材状况，对于新的钢结构、设备，钢材表面锈蚀等级应符合 GB/T
8923.1 规定的 A 级或 B 级；
（3）对构件的锐边、火焰切割边缘要抛光打磨到 R≥2 mm，钢材结构缺陷处理等级应
符合 GB/T 8923.3 规定的 P3 级，清除基体表面的水分、油污、尘垢、污染物、铁锈、氧化
皮及其他物质；
（4）新的钢结构、设备的表面宜采用喷砂处理，待热喷锌表面除锈等级应达到 GB/T
8923.1 规定的 Sa3 级，粗糙度应达到 Rz 60 m～100 m，待涂敷油漆表面除锈等级应达到
12

GB/T 8923.1 规定的 Sa2 ½级，粗糙度应达到 Rz 40 m～70 m，待涂厚浆型耐磨环氧涂料
或环氧玻璃鳞片涂料表面粗糙度应符合涂料厂家要求；涂层修补或维修时，钢材表面宜采用
动力工具打磨至 St3 等级；
（5）海上浮式风机平台的压载舱的二次表面处理，如硅酸锌车间底漆按 CCS《实施 IMO
《所有类型船舶专用海水压载舱和散货船双舷侧处所保护涂层性能标准》暂行指南》试验程
序未通过涂层合格证明预试验，完整底漆至少要去除 70%，达到 Sa 2；如果由环氧基的主
涂层和车间底漆组成的整体涂层系统按 CCS《实施 IMO《所有类型船舶专用海水压载舱和
散货船双舷侧处所保护涂层性能标准》暂行指南》试验程序通过了合格证明预试验，则当使
用同样的环氧涂层系统时，可保留完整的车间底漆。保留的车间底漆须用扫掠式喷砂、高压
水洗或等效的方法清洁。
（6）喷砂去除表面灰尘、磨料等，表面清洁度应不低于 GB/T 18570.3 规定的 2 级，表
面水溶性氯化物含量不大于 50 mg/m2；
（7）处理后的基材表面应防止受潮、生锈或二次污染。表面处理后应在 4 h 内进行涂
覆，当超过 4 h 或出现返锈、表面污染时，应重新进行表面处理；
（8）当热浸镀锌、不锈钢、铝合金表面需要涂装时，应对工件去除油、脂等污染物后，
采用非金属磨料扫砂处理，也可采用动力工具或砂纸打磨拉毛处理。
4.2.3.2 热喷锌施工要求如下：：
（1）热喷涂材料采用 Zn99.99 或 ZnAl15 线材，化学成分、尺寸公差、机械性能、表面
性能应符合 GB/T 12608 要求；
（2）热喷涂时，环境相对湿度应小于 85％，钢材表面温度应高于露点温度至少 3 ℃；
（3）热喷锌施工应在喷砂完成后 4 h 内完成，如表面出现返锈现象，应重新进行喷砂
清理；
（4）热喷锌施工可采用电弧喷涂或等离子喷涂，批量施工前，应采用钢试片确定热喷
涂工艺，试片材质宜与待喷涂工件一致，也可采用 Q235B、Q355 材质，试片尺寸 500 mm×500
mm×6 mm，试片数量不低于 3 片；用于附着力测试的试片也可选 200 mm×100 mm×6 mm，
试片数量不低于 3 片；
（5）电弧喷涂、等离子喷涂施工时，热喷涂枪与待喷涂表面应保持垂直（角度 60～
90），并应保持 150 mm～200 mm 距离，宜一次喷涂达到规定的涂层厚度，可通过相互垂直、
交叉的方法确保涂层厚度均匀并达到规定的厚度要求；
（6）涂层厚度宜采用电子式磁性测厚仪测量，测量点选取按 GB/T 9793 规定执行，涂
层厚度应满足设计文件规定的最小局部厚度要求；
（7）热喷锌完成后，锌层外观应均匀一致，无开裂、起泡或底材裸露的斑点，且无附
着不牢的金属熔融颗粒或影响涂层使用寿命和防腐效果的缺陷；
（8）热喷锌完成且涂层冷却后，在热喷锌涂层表面发生氧化和被污染前，应清理热喷
锌的灰尘和松散的颗粒，采用封闭漆对热喷锌层进行封闭，封闭漆施工以覆盖整个热喷锌面
为准；
（9）热喷锌涂层附着力测量应符合 GB/T 5210 规定，热喷锌涂层附着力要求不小于 5
MPa。
4.2.3.3 涂料施工要求如下：
（1）热喷涂材料采用 Zn99.99 或 ZnAl15 线材，化学成分、尺寸公差、机械性能、表面
性能应符合 GB/T 12608 要求；
（2）涂装作业环境要求如下：
① 温度宜为 5℃～38℃，相对湿度宜小于 85％，钢材表面温度应高于露点温度
至少 3℃；
② 雨、雾、雪、风沙和较大灰尘时不得户外涂装；
13

③ 环境温度低于 5℃时应采用低温固化产品或采取其他措施；
④ 涂装环境通风较差时必须采取强制通风措施；
（3）涂料应严格按产品要求比例混合，宜使用机械搅拌器搅拌均匀，稀释剂加入量不
应超过产品规定要求；
（4）调配后超过产品规定适用期的涂料应弃用；
（5）在每道涂层施工前，应对边缘、焊缝、角落部位进行预涂；
（6）涂装宜采用高压无气喷涂，条件不允许时，可采用辊涂或刷涂；
（7）涂装应按设计的涂层配套体系逐道施工，每一道涂层施工应在上一道涂层检查合
格后进行；
（8）涂装施工过程中应及时用湿膜规检查涂层湿膜厚度，涂层厚度不足时应及时补涂；
（9）涂装过程涂层出现流挂、针孔、气泡、漏涂、色泽不匀等应及时处理；
（10）每道涂层的涂装间隔时间应满足产品说明书的规定要求。
4.2.3.4 现场修补要求如下：
（1）对预留补口和运输、安装过程中造成的涂层破损和缺陷，应进行涂层修补，涂层
的修补配套宜与原涂层配套体系一致，且宜优先选用快干型涂料，热浸镀锌、热喷锌涂层宜
采用环氧富锌或冷喷锌涂料修补。
（2）涂层修补区域包括：
① 焊缝区域，预留补口或现场焊接部位；
② 涂层损坏区域，热工作业和运输、吊装、装卸等原因造成的涂层损伤或损坏
局部涂层部位；
③ 有涂层缺陷区域，涂装施工不当造成的流挂、漏涂、针孔等部位；
④ 涂层被严重污染区域，被水泥等污染且无法通过清洗去除的部位。
（3）涂层修补前应进行表面处理，去除松散、损坏的涂层，损伤至底材的，应采用手
工工具或动力工具清理至 St3，同时损伤区域周边 50 mm～80 mm 完好涂层拉毛处理并形成
斜坡；未损伤至底材的，应采用手工工具或动力工具拉毛处理。表面灰尘含量、表面水溶性
氯化物含量应符合 4.2.3.1 规定。涂层干膜厚度除符合设计规定的干膜厚度外，还应不低于
周围原涂层厚度。
4.2.3.5 运输、贮存、安装、防护要求如下：
（1）在运输、贮存和安装过程中，应做好涂层保护，在涂层完全固化前不宜搬运；
（2）涂层构件在装卸、堆放、移动、运输和安装过程中应使用合适的衬垫保护，吊索
应是织带型且起吊位置宜用橡皮软管或类似材料保护，不应使用裸钢丝绳；
（3）运输过程中，应采取必要的预防措施来保护涂层表面；
（4）检验后的涂层构件，不宜长期露天存放，安装前应检查涂层系统的损伤情况并修
复。

第 3 节 叶片涂层体系
4.3.1 一般要求
4.3.1.1 海上固定式风机、海上浮式风机设施的叶片涂层应采用耐盐雾、耐候、耐湿热、
耐雨蚀性能良好的表面防护涂层和前缘防护涂层的联合防护体系，并应符合 4.3.2 要求。
4.3.1.2 选用的涂料应符合相关环保要求，包括但不限于：
（1）液体涂料的挥发性有机化合物（VOC）应不高于 420 g/L，其中有害溶剂含量限量
应符合 GB 30981 规定；
（2）所用涂料中有害金属含量（铅 Pb、镉 Cd、六价铬 Cr6+、汞 Hg 等有害元素）应符
14

合 GB 30981 规定。
4.3.1.3 以接闪器为代表的铝制和不锈钢材质的叶片表面暴露金属件的防腐按海上风
机设施厂家的规定执行。
4.3.2 叶片涂层体系要求
4.3.2.1 叶片表面涂层可采用涂料体系或胶衣体系两类，其性能应符合表 4.3.2.1 规定。
叶片表面防护涂料体系性能要求
表 4.3.2.1
项目

技术指标

试验方法

漆膜外观

平整光滑

目视检查

（23±2）℃

2

（-20±2）℃/h

≤5

弯曲试验/mm

GB/T 6742

耐磨性/mg（CS-10，1 000 g/L）

≤50

GB/T 1768

耐冲击/cm

≤50

GB/T 1732

平均值大于 6 MPa，单个测试值不低

附着力（拉开法）

于 5 MPa

耐油性（液压油，4 h）

不起泡、不起皱，允许轻微变色

耐酸性（50 g/L H2SO4 溶液，168 h）

不起泡、不起皱，允许轻微变色

耐碱性（100 g/L NaOH 溶液，96 h）

不起泡、不起皱，允许轻微变色

GB/T 5210

GB/T 9274

不起泡、不开裂、不剥落，拉开法附
耐盐雾性（720 h）

着力：平均值大于 5 MPa，单个测试

GB/T 1025

值不低于 4 MPa
不起泡、不开裂、不脱落，拉开法着

耐湿热性（480 h）

力不低于 4 MPa

人工加速老化试验（QUV-A 340 nm，2 000 h）

4.3.2.2

不起泡、不开裂、不脱落，允许变色
2 级、失光 2 级和粉化 2 级

GB/T 1740
GB/T 23987

叶片前缘防护涂层可预制膜或涂料膜，其性能应符合表 4.3.2.2 规定。
叶片前缘防护涂层性能要求
表 4.3.2.2

项目

技术指标

试验方法

附着力/MPa

单个测试值≥7，平均值≥5

GB/T 5210

柔韧性/mm

室温：≤1，-40 ℃：≤2

GB/T 6742

耐冲击/cm

≥50

GB/T 1732

拉伸延伸率/％

-40℃：＞50

GB/T 16777

无异常

GB/T 1733―1993 甲法

耐水性
（30 g/L NaCl 溶液，96 h）
耐紫外老化

不起泡、无开裂、无起泡、无剥落，允许 1 级变色，4 级

（配套体系，2 000 h）

失光和 1 级粉化，二次附着力≥5 MPa（单值）

耐湿性（配套体系，2 000 h）

外观无变化，无起泡、无剥落，二次附着力≥5 MPa（单值）

GB/T 13893

耐盐雾性（配套体系，3 000 h） 外观无变化，无起泡、无剥落，二次附着力≥5 MPa（单值）

GB/T 1025

GB/T 23987

耐油性能（液压油，4 h）

漆膜可恢复

GB/T 9274

耐雨蚀/h

商定

―

15

注 1：完成上面要求后，可复测附着力，以提供更多判断依据。
注 2：人工加速老化除需要基本性能外，雨蚀试验需涉及试验参数的设定等细节，且试验时长可不设上线，以方便
各款备选产品横向比较，帮助用户更具需要做出选择。

4.3.2.3

叶片表面涂层和前缘防护涂层的施工、质量检验应符合厂家要求。

第 4 节 防污底涂层、防火涂料及其他涂镀层
4.4.1 一般要求
4.4.1.1 海上浮式风机平台的防污底涂层体系性能应满足 GB/T 6822 要求，施工、质量
检验应符合材料厂家的要求。
4.4.1.2 海上升压站防火涂料及施工应满足《海上固定平台安全规则》、
《国际海上人命
安全公约（SOLAS）
》和 CCS《海上升压站平台消防工程建设质量验收指南》
、
《海上升压站
平台指南》等要求。
4.4.1.3 当复层矿脂包覆层用于在役、新建海上风电设施飞溅区钢结构的防腐措施或加
强防腐措施时，防护体系选择、材料性能、施工应符合 GB/T 32119 相关要求。
4.4.1.4 热浸镀锌、电镀锌、粉末渗锌、达克罗、铝合金阳极氧化、不锈钢钝化等其他
涂镀涂层体系应根据钢结构、设备的材料、腐蚀环境以及使用寿命进行设计，并应符合相应
的标准规范要求。

16

第5章

阴极保护要求

第 1 节 一般规定
5.1.1 一般要求
5.1.1.1 海上固定式风机平台、海上浮式风机平台、海上升压站平台的阴极保护可采用
牺牲阳极、外加电流或两者结合的方式。
5.1.1.2 新建海上风电设施的阴极保护设计、施工应与结构的设计、施工同时进行，并
同时投入使用。当结构安装期超过 6 个月，但外加电流或牺牲阳极阴极保护系统尚未投运时，
宜考虑设计临时阴极保护系统。
5.1.1.3 采用阴极保护的钢结构应与非保护范围内的金属结构物电绝缘，无法电绝缘时
应考虑其他金属结构对阴极保护系统的影响，同时应避免阴极保护对邻近结构物的干扰。
5.1.1.4 采用阴极保护的钢结构在阴极保护设计寿命内应保持良好的电连续性。
5.1.1.5 采用阴极保护的钢结构靠近其他金属结构或附近有杂散电流源，使钢结构或相
邻的其他金属结构的电位正向偏移超过 20 mV 时，应采取有效措施防止杂散电流腐蚀。
5.1.1.6 对在役阴极保护系统进行改造前，应对腐蚀环境和腐蚀状况进行检测与评估。
当被保护的金属材质发生变更或替代时，阴极保护的保护准则、保护电流密度和保护区域需
要重新确定与计算。
5.1.1.7 深海钢质结构的阴极保护宜通过试验确定具体的阴极保护电位、阴极保护电流
密度等参数。
5.1.1.8 阴极保护装置、产品应取得本社或本社认可的第三方的产品检验或认可证书。
若采用除本章以外的阴极保护装置、产品，应得到本社的认可。

第 2 节 阴极保护设计
5.2.1 一般要求
5.2.1.1 阴极保护的设计年限可根据海上风电设施基础结构的使用年限或维修周期确
定，新建海上固定式风机平台、海上浮式风机平台的阴极保护设计年限不应低于主体设施的
设计年限。
5.2.1.2 采用阴极保护的钢结构的电连续性应符合以下要求：
（1）钢结构各部件之间应实现电连接，接触电阻应小于 0.01 Ω；
（2）非焊接连接的金属部件应采用跨接电缆或其它有效的电连接方式；
（3）采用紧固件连接的金属结构，应清除紧固部位连接面的绝缘层以保证电连接；
（4）钢筋混凝土基础中钢筋的电连接，接触电阻应小于 1.0 Ω，并满足 GB/T 39154 的
要求。
5.2.1.3 阴极保护系统的设计应考虑台风、海冰等自然灾害的影响，海水中安装的阴极
保护部件应耐泥沙等冲刷。
5.2.1.4 单桩基础内部阴极保护设计应考虑以下事项：
（1）密封的内部区采用阴极保护时，应避免产生大量的危险气体；
（2）单桩基础内部钢结构阴极保护宜采用锌合金阳极，当采用铝合金阳极或外加电流
阴极保护时，应采取通风措施，避免基础内部过度酸化及氯气、氢气积聚的风险；
17

（3）螺栓连接的单桩和过渡段基础结构，应考虑可能因内、外部阴极保护电流流出过
渡段内表面或单桩外表面而导致的不利影响；
（4）当未在单桩基础内部采用阴极保护时，除应使用涂层保护外，还应考虑对内部潮
差区、全浸区及海泥线以下等位置的腐蚀状况进行定期检查或实时监测。
5.2.1.5 设计阶段应考虑以下事项：
（1）对于导管架基础，可在下水前预安装牺牲阳极、辅助阳极、电缆和导管；
（2）对于单桩和过渡段基础结构的外部阴极保护，牺牲阳极、辅助阳极可在打桩作业
后水下安装，也可采用将牺牲阳极固定在过渡段上采用牺牲阳极笼、在海底布设阳极地床的
方式，并在打桩作业后将牺牲阳极与单桩基础进行电气连接；当采用预安装牺牲阳极或辅助
阳极时，应考虑打桩作业对阳极的影响；
（3）对于单桩和过渡段基础结构的内部阴极保护，牺牲阳极可从过渡段平台或下部内
平台悬挂，并应考虑阳极串内的电阻、电压降和衰减，以及悬挂系统的耐久性。阳极悬挂可
在单桩打入海底并安装过渡段后进行；
（4）对于单桩或过渡段安装、阳极与结构电连接之间时间较长的单桩和过渡段基础结
构，或阴极保护系统不运行的期间，应评估腐蚀对结构完整性的影响，或采取临时保护措施；
（5）阴极保护设计应确保阳极和监测系统安装在外部干扰、损坏可能性最小的地方。
5.2.1.6 阴极保护设计宜采用数值模拟技术对阴极保护电流和阳极的分布进行优化。
5.2.2 保护电位
5.2.2.1 钢结构在海水中的阴极保护电位应符合表 5.2.2.1 规定。
钢结构在海水中的阴极保护电位

表 5.2.2.1

保护电位/mV (vs. Ag/AgCl，海水)

环境、材质
碳钢和低合金钢

含氧环境

（屈服强度小于或等

缺氧环境

于 550 MPa）

（有硫酸盐还原菌腐蚀）

最正值

最负值

-800

-1 100

-900

-1 100

5.2.2.2 钢筋混凝土基础任一具有代表性的点应满足以下要求之一：
（1）瞬时断电电位负于-720 mV (vs. Ag/AgCl，0.5 mol/L KCl)，普通钢筋的瞬时断电电
位不负于-1 100 mV，预应力钢筋的瞬时断电电位不负于-900 mV；
（2）断电瞬间的初始极化电位，断电后 24 h 内的电位衰减不小于 100 mV；
（3）断电瞬间的初始极化电位，断电长时间后（24 h 或更长）的电位衰减不小于 150 mV。
5.2.3 保护电流
5.2.3.1 钢结构内、外部阴极保护面积应包括潮差区、全浸区钢结构表面积，还应考虑
飞溅区、系泊、锚链、电缆铠装、电缆保护装置、其他结构等可能额外消耗阴极保护电流的
结构的表面积。混凝土结构阴极保护面积由所需要保护结构和区域确定。
5.2.3.2 钢结构、钢筋混凝土阴极保护电流密度与结构材质、运行工况、表面涂层状况、
海水流速、水质状况、深度、海水温度等因素有关，电流密度、涂层破损系数、电流需求量
的可参考 GB/T 33423 等标准选取和计算。海上浮式风机平台压载舱区域裸钢的电流密度设
计要求可参考 GB/T 31972 选取和计算。
5.2.4 牺牲阳极阴极保护系统
5.2.4.1 牺牲阳极阴极保护系统应包括牺牲阳极、电缆，也可安装阴极保护监测系统。
18

5.2.4.2 牺牲阳极材料应根据应用环境和介质条件采用铝合金或锌合金，钢结构牺牲阳
极的化学成分、电化学性能应符合 GB/T 4948、GB/T 4950 规定。
5.2.4.3 大气区、飞溅区的混凝土结构钢筋可采用嵌入式阳极、粘性 Zn 片、锌网或离
散式牺牲阳极保护方式，阳极材料符合 GB/T 39154 要求。全浸区和海泥区的混凝土结构可
采用铝-锌-铟合金阳极、锌合金阳极或镁合金阳极，淡水环境的混凝土可采用锌合金阳极或
镁合金阳极，阳极化学成分、电化学性能应符合 GB/T 4948、GB/T 4950 和 GB/T 17731 要求。
5.2.4.4 牺牲阳极应具有出厂检验合格证、化学成分分析报告和电化学性能测试报告，
应贮存在库房内，且防潮、防水，阳极工作面保持清洁，不得沾染油污。
5.2.4.5 牺牲阳极的设计计算按附录 1 执行。
5.2.5 外加电流阴极保护系统
5.2.5.1 外加电流阴极保护系统应包括辅助阳极、直流电源、参比电极、电缆和监测系
统。
5.2.5.2 钢结构阴极保护系统辅助阳极的性能应符合 GB/T 7388 规定。
5.2.5.3 大气区、飞溅区的混凝土结构钢筋的阴极保护可采用金属涂层、活性钛等辅助
阳极，全浸和海泥区的混凝土结构可采用混合金属氧化物、铂钛、铂铌、高硅铸铁等辅助阳
极，阳极材料应符合 GB/T 39154 要求，也可选用经实践验证的新型阳极系统。
5.2.5.4 直流电源应具有稳定、可靠、维护简单、抗过载、防雷、抗干扰、抗盐雾、故
障保护等特点，并满足工业三防和海上三防要求。宜选用恒电位仪，除应符合 CB* 3220、
SY/T 7326 的规定外，还应满足以下要求：
（1）具备恒电位模式、恒电流模式、手动模式，并从零到最大额定输出连续可调；
（2）直流输出不超过 50 V，人或动物易接近的阴极保护系统不超过 24 V；
（3）用于混凝土的直流电源应具有断电电位测试功能；
（4）设置数据传输接口，支持通用的工业通讯协议；
（5）至少提供一个阳极和一个阴极接线箱，所有输出端应与接线箱外壳绝缘。
5.2.5.5 辅助阳极、直流电源的设计计算按附录 1 执行，辅助阳极的数量及布置应确保
电流分布均匀，被保护结构电位应符合 5.2.2 规定。
5.2.5.6 参比电极的选取应符合以下要求：
（1）阴极保护电位测量的参比电极应极化小、性能稳定、使用寿命长；
（2）海水钢结构阴极保护用参比电极性能、结构应符合 GB/T 7387 规定，电阻率小于
或等于 100 •m 的海水中可采用氯化银电极或锌电极，电阻率大于 100 •m 的海水中宜采
用锌电极。常用参比电极电位及使用环境应符合表 5.2.5.6 规定。
常用参比电极电位及使用环境
表 5.2.5.6
参比电极

电位/V（vs. 标准氢电极）

使用环境

饱和甘汞电极（Hg/HgCl2，饱和 KCl）

+0.242

淡水、海水

铜/硫酸铜电极（Cu/饱和 CuSO4）

+0.316

海水、淡水、土壤

银/氯化银电极（Ag/AgCl 海水）

+0.250

海水

银/氯化银电极（Ag/AgCl，饱和 KCl）

+0.199

海水、混凝土

银/氯化银电极（Ag/AgCl，0.5 mol/L KCl）

+0.288

海水、混凝土

锌及锌合金电极

-0.784

海水、淡水、土壤

+0.434

混凝土

二氧化锰电极
（Mn/MnO2，0.5 mol/L NaOH）

5.2.5.7 混凝土结构阴极保护用参比电极应符合以下要求：
（1）埋入式参比电极应具有极化小、不易损坏、适用环境介质等特点，埋入式参比电
19

极的寿命大于 15 年，可选银/氯化银电极(Ag/AgCl，0.5 mol/L KCl)或二氧化锰电极(Mn/MnO2，
0.5 mol/L NaOH)电极，便携式参比电极可选用银/氯化银电极(Ag/AgCl，0.5 mol/L KCl)；
（2）保护电位和极化电位衰减值，可使用便携式参比电极或埋入式参比电极测量；不
超过 24 h 电位衰减值也可由石墨、活性钛或锌制作的电位衰减值测量探头测量。
5.2.5.8 电源电缆、阳极电缆、阴极电缆、电连接电缆、参比电极电缆和电位测量电缆
应符合下列规定：
（1）不同电缆应使用颜色或者其他标记区分，电缆护套应具有良好的绝缘、抗老化、
耐海洋环境和海水腐蚀等性能；
（2）电缆均应符合 GB/T 12706.1 有关规定，宜采用单股多股铜芯电缆，电缆芯横截面
积应根据 125％最大设计电流时允许的温度和压降等因素确定，可按公式（1）和公式（2）
计算，且应符合以下规定：
① 阳极电缆和阴极电缆应至少 16 mm2，每个保护单元至少布设 2 根阳极电缆和
阴极电缆；
② 内部牺牲阳极连接电缆应至少 6 mm2，电连接应采用 25 mm2 多芯电缆或 50
mm2 单芯电缆；
③ 参比电缆和电位测量电缆应至少 2.5 mm2，参比电极电缆应采用屏蔽电缆，
屏蔽层应接地，且不应靠近动力电缆，电位测量电缆严禁与阴极电缆兼用；
④ 所有密封于混凝土、导管或护套中的单芯电缆不小于 2.5 mm2，多芯电缆的
阳极和阴极电缆不小于 1.0 mm2，监控电缆不小于 0.5 mm2。
…… … … …… … … … … （1）
…… … … …… … … … … （2）
式中：
——电缆芯横截面积，单位为平方毫米（mm2）
；
——电缆芯材电阻率，单位为欧姆厘米（•cm）；
——电缆长度，单位为米（m）；
——电缆电阻，单位为欧姆（）；
——电缆的允许电压降，单位为伏特（V），通常应不超过 2 V；
——流经电缆的电流，单位为安培（A）。

第 3 节 阴极保护安装、调试
5.3.1 一般要求
5.3.1.1 阴极保护系统的安装宜在海上风电基础安装后进行，也可在确保打桩等操作不
会对阴极保护系统造成影响的情况下，在海上风电基础安装前的陆地上进行。
5.3.2 牺牲阳极阴极保护系统安装
5.3.2.1 牺牲阳极安装要求如下：
（1）可采用焊接或螺栓固定方式，安装应牢固可靠，因安装造成的涂层破损应修补；
（2）牺牲阳极的安装顶高程与设计低水位的距离不小于 1.2 m；
（3）牺牲阳极的安装底高程与海泥面的距离不小于 1.0 m；
（4）牺牲阳极与被保护钢结构表面间的距离不宜小于 100 mm。当牺牲阳极紧贴钢结
构表面安装时，除应按规定装配屏蔽层外，还应对贴近钢结构表面的牺牲阳极面涂装绝缘涂

20

层；
（5）在役牺牲阳极与被保护钢结构之间的连接电阻不应大于 0.10 Ω；
（6）牺牲阳极铁脚布置距离结构性焊缝应不小于 150 mm；
（7）牺牲阳极铁脚布置距离结构节点区域应不小于 600 mm；
（8）牺牲阳极安装位置应避开易受登船、电缆、系绳等损伤影响的部位；
（9）在基础结构上安装的阳极笼或远离基础结构安装的阳极地床，应通过电缆确保电
气连接；
（10）单桩基础内部牺牲阳极可采用悬挂形式安装；
（11）混凝土结构牺牲阳极的安装应符合 GB/T 39154 要求。
5.3.2.2 电缆安装应符合 5.2.5.8 规定。
5.3.3 外加电流阴极保护系统安装
5.3.3.1 外加电流阴极保护系统的安装应包括电连接与绝缘、辅助阳极安装、参比电极
的安装、直流电源安装、电缆安装、监控系统安装等。混凝土结构外加电流阴极保护系统的
安装应符合 GB/T 39154 规定。钢结构外加电流阴极保护系统的安装应符合以下规定：
（1）电连接与绝缘的安装应按照设计要求进行结构电连接，接触电阻应符合要求；辅
助阳极的绝缘座、绝缘密封件、阳极电缆、靠近阳极的支架和保护套管应采用耐海水、耐碱、
耐氯盐腐蚀的材料制成；
（2）辅助阳极、参比电极的安装应符合以下规定：
① 辅助阳极、参比电极的安装结构应确保正常运行条件下无渗漏（测试水压 500
kPa，15 min）；
② 辅助阳极应均匀布置，布置方式可采用远阳极或近阳极。采用远阳极布置时，
应采取措施消除杂散电流对临近结构和停靠船舶的影响，远阳极与被保护钢
结构的距离不宜超过 100 m；近阳极布置应避免局部过保护现象；
③ 辅助阳极与被保护钢结构的最小距离应根据阳极的输出电流和介质的电阻率
确定，并不宜小于 1.5 m，当辅助阳极与被保护钢结构的距离小于 1.5 m 时，
应使用阳极屏蔽层，屏蔽层应符合附录 3 的规定；
④ 辅助阳极、参比电极的安装应便于维修和更换，不应采用水下安装方式；
⑤ 辅助阳极、参比电极的安装应可靠牢固，外壁可采用焊接或法兰式连接在桩
基基础的套装件上。内壁可采用吊装式阳极结构，吊装绳索、固定件、负重
物应可靠牢固；辅助阳极、参比电极不应与金属构件发生短路；
⑥ 参比电极的布置位置应能全面表征被保护结构电位。
（3）电缆连接安装应符合以下规定：
① 每一个阴极保护区域都应配置多根与辅助阳极、参比电极连接的电缆；
② 电缆的连接方式和安装方法应通过试验或工程实践证明能满足电连接的要求；
③ 结构、阳极、参比电极与电缆的接头以及电缆之间的接头均应进行密封防水
处理，在外部全浸区、飞溅和潮差区，所有电缆应采用套管保护。
（4）直流电源安装应符合以下规定：
① 所有电气安装工作应按照相关风电场电气安全标准进行；
② 交流电缆与低压直流电缆、参比电极测量电缆分开；
③ 直流电源输出端、接线盒及其连接端的电缆都应标识；
④ 电缆应有完善的支撑和保护以避免环境、人和其它的破坏；
⑤ 阳极和参比电极的电缆连接接头应在密封罩或接线盒内；
⑥ 密封罩和接线盒应采取完善的防水密封措施；
⑦ 直流电源输出电压超过 24 V 时，阳极应设置隔离系统；
⑧ 按照相关标准对设备的电气安全、测试和维护进行标识；

21

⑨

安装过程中，应对所有回路的极性、电连续性、绝缘性进行检查，应确保直
流电源的正极电缆与负极电缆、参比电极电缆与测量接地电缆之间电性绝缘
良好，应按 CB* 3220、SY/T 7326 规定对直流电源进行测试。

5.3.4 阴极保护调试
5.3.4.1 牺牲阳极阴极保护系统的调试应符合以下要求：
（1）涂敷涂层的钢结构至少极化 30 d 后、未涂敷涂层的钢结构至少极化 60 d 后测得的
结构电位符合 5.2.2 规定；
（2）应对风电场典型机位(全场 10％以上且每种基础不少于 1 台)以及单桩和过渡段基
础、采用阳极笼或阳极地床的基础的牺牲阳极阴极保护系统进行详细的电位调查，要求如下：
① 对于单桩结构，平均潮位至泥面不少于 3 个电位监测点，内部阴极保护还应
测量阳极串的电流；
② 对于导管架结构，应测量所有无涂层节点处、支撑处、靠近和远离阳极处等
典型位置结构的电位。
5.3.4.2 外加电流阴极保护系统应按以下顺序进行调试：
（1）检查接线，确保所有连接的安全性、电连续性和正确的极性（负极连接结构，正
极连接阳极）；
（2）通电前，采用固定参比电极测量结构的自腐蚀电位；
（3）采用已校准的便携式参比电极测量固定参比电极附近结构的电位，以确定固定参
比电极的精度；
（4）在对直流输出进行任何检查之前，首先应进行电气测试，以确认直流电源的电气
安全性；
（5）打开直流电源，采用手动模式以约 10％设计电流值向结构提供直流电，检查直流
电流输出极性，用经校准的便携式仪器检查输出电压和电流；
（6）在阴极保护系统通电至约 10％设计电流后，所有安装固定参比电极位置测得的结
构的电位值应比自腐蚀电位更负，若出现电位向正方向偏移，应进行检查；
（7）将直流电源设置为恒电位模式，并设置合适的给定电位使所有被保护结构的电位
值满足阴极保护准则要求；
（8）通过在线监测系统连续记录结构的电位数据，在直流电源运行 30 d～60 d 后评估
数据，并根据电位数据调整直流电源设置，直到整个基础的固定参比电极测得的电位达到阴
极保护准则要求；并测量直流电源输出电流、输出电压，测量值变化应平稳，应在设计范围
内并有裕量；
（9）当在线监测数据表明已达到足够极化时，或最迟在通电 100 d 后，应在采用外加
电流阴极保护的所有基础上进行详细电位调查，详细电位调查应符合 5.3.4.1（2）规定。

第 4 节 阴极保护监测系统
5.4.1 一般规定
5.4.1.1 外加电流阴极保护系统应设置阴极保护监测，牺牲阳极阴极保护系统可根据具
体情况设置阴极保护监测。
5.4.2 阴极保护监测系统
5.4.2.1 外加电流阴极保护监测系统由参比电极、传感器、监控设备和数据管理软件组
成，其组成部分应满足下列要求：
22

（1）钢结构基础阴极保护监测的参比电极宜选用银/氯化银电极(Ag/AgCl 海水)或锌电
极，混凝土结构阴极保护监测的参比电极宜选用银/氯化银电极(Ag/AgCl，0.5 mol/L KCl)或
二氧化锰电极（Mn/MnO2，0.5 mol/L NaOH），参比电极寿命应不少于 25 年；
（2）参比电极安装位置应能全面表征被保护结构电位。对于混凝土结构基础，宜布置
4 个以上参比电极，预应力钢筋应在距阳极最近处布置参比电极，防止预应力钢筋过极化引
起氢脆，对重要或难以再次安装的混凝土结构与部位，考虑安装备用参比电极。对于钢结构
基础，宜考虑在以下位置安装固定参比电极：
① 离阳极最近可能导致过保护的位置；
② 离阳极最远的位置；
③ 结构节点；
④ 复杂结构或附件易产生阴极保护屏蔽的位置；
⑤ 最高应力或疲劳敏感位置；
⑥ 不同防腐措施的区域。
（3）电阻探头、极化探头、电流密度探头、保护度探头、包覆效果可靠性探头等可与
参比电极配合使用；
（4）监控设备应能适应所处环境和抵御环境的侵蚀，具有测量、调节并显示保护电位、
电源设备的输出电流和输出电压等功能，混凝土结构阴极保护监控设备还应具有瞬时断电电
位和断电后一定时间内的电位衰减等功能，监控仪表应满足以下规定：
① 数字仪表应满足以下要求：最小分辨率为 1 mV；精度为±1 mV 或更高；输入
阻抗不小于 10 M；
② 零电阻电流表或其它装置的精度和分辨率应能使电流的测量精度小于被测量
值的±1％；
③ 数据记录仪应满足以下要求：应有多通道输入或多路转接器；应装有识别测
试位置、传感器、恒电位仪系统和阳极区域等功能的软件；最小输入阻抗为
10 M；测量范围为 2 000 mV 时分辨率至少为 1 mV；精确度为±5 mV 或更
高；应能够在电源断电的 0.1 s～0.5 s 内采集到电位；便携式数据记录仪应能
够在户外和现场环境下使用；固定式数据记录仪应放置在适合于现场环境和
气候条件的盒子里，能与传感器、恒电位仪装置等连接，应具备与网络的连
接和实时在线显示数据的功能。
（5）传感器测得的数据应能通过网络上传，并可自动保存在监测设备或计算机中，数
据管理系统应能对校对、整理和评估保护效果和腐蚀风险的数据和文件进行处理，处理内容
应至少包括下列信息：
① 涂层、包覆实施和阳极、参比电极区域布置图；
② 传感器类型和位置；
③ 恒电位仪装置参数；
④ 初始（试运行前）传感器读数；
⑤ 试运行数据；
⑥ 试运行后的传感器数据；
⑦ 试运行后恒电位仪装置的输出数据；
⑧ 事件记录（如检查日期、系统运行的变化等）。
（6）监测系统电缆的选择、布置和连接应符合 5.2.5.8 规定。
5.4.2.2 牺牲阳极阴极保护监测系统监测结构阴极保护电位等参数，应由参比电极、传
感器、监测设备和数据管理软件组成，其组成部分应满足下列要求：
（1）参比电极选用、安装位置应符合 5.4.2.1 规定，安装在牺牲阳极附近的参比电极应
靠近牺牲阳极表面，但不应影响牺牲阳极和参比电极之间海水的正常流动，且参比电极不应
被牺牲阳极氧化产物污染；
（2）电阻探头、极化探头、电流密度探头、保护度探头、包覆效果可靠性探头等可与

23

参比电极配合使用；
（3）监测设备应能适应所处环境和抵御环境的侵蚀，具有测量并显示保护电位等功能，
测量精度应符合 5.4.2.1 规定；
（4）数据管理系统应符合 5.4.2.1 规定；
（5）监测系统电缆的选择、布置和连接应符合 5.2.5.8 规定。

24

第6章

防腐设计审查

第 1 节 一般规定
6.1.1 一般要求
6.1.1.1 海上风电设施开工前，申请人应将本章规定的图纸资料提交 CCS 审查，必要
时，CCS 可要求扩大送审图纸资料的范围。
6.1.1.2 已批准的图纸资料如有原则性的修改或补充，申请人应将修改或补充部分重新
提交审查。
6.1.1.3 提交审查的图纸资料应注明审查所必需的尺寸和有关数据。
6.1.1.4 CCS 应按本指南第 2～5 章及主管部门要求核查海上风电设施的防腐体系、防
腐涂层、阴极保护的设计情况。
6.1.2 图纸资料
6.1.2.1 对于海上浮式风机，应至少提交下列方案、图纸资料：
（1）基础防腐（含涂装、阴极保护）设计图纸、涂装规格书、阴极保护设计计算书；
（2）塔架防腐设计方案；
（3）机舱-叶轮防腐设计方案；
（4）电气设备防腐设计方案；
（5）叶片结构图纸、材质检验报告及涂层方案；
（6）防腐材料和阴极保护装置、产品认证和检验证书，防污底系统证书。
6.1.2.2 对于海上固定式风机，应至少提交下列方案、图纸资料：
（1）基础防腐（含涂装、阴极保护）设计图纸、涂装规格书、阴极保护设计计算书；
（2）塔架防腐设计方案；
（3）机舱-叶轮防腐设计方案；
（4）电气设备防腐设计方案；
（5）叶片结构图纸、材质检验报告及涂层方案；
（6）防腐材料和阴极保护装置、产品认证和检验证书。
6.1.2.3 对于海上升压站，除应提交 CCS《海上升压站平台指南》规定的适用图纸资料，
应提交下列图纸资料：
（1）基础防腐（含涂装、阴极保护）设计图纸、涂装规格书、阴极保护设计计算书；
（2）基础上部结构、设备防腐设计方案；
（3）电气设备防腐设计方案；
（4）防腐材料和阴极保护装置、产品认证和检验证书。
6.1.3 涂装规格书
6.1.3.1 应提供满足本指南涂层性能要求的涂装规格书，涂装规格书应至少包括：
（1）施工范围；
（2）涂层系统类型；
（3）钢材处理；
（4）表面处理；
（5）表面清洁度；
25

（6）环境条件；
（7）涂装程序；
（8）验收标准和检查。

26

第7章

防腐施工检验

第 1 节 一般规定
7.1.1 一般要求
7.1.1.1 本章适用于涂料施工、阴极保护安装的检验。叶片涂层、其他涂镀层施工的检
验应符合厂家的要求。
7.1.1.2 CCS 应按本指南第 4 章的要求核查涂层检查、涂层技术文件（CTF）情况：
（1）如发现任何偏差均应向涂层检查员提出，该涂层检查员负责纠正措施的确认和实
施；
（2）如果纠正措施未被 CCS 接受或纠正措施没有落实，则应通知海上风电设施业主；
（3）且在所要求的全部纠正措施落实并使 CCS 核实合格前，不得签发相应的海上风电
设施入级或检验证书；
7.1.1.3 申请专用海水压载舱 PSPC(B)附加标志的，涂层技术文件由申请方在建造前提
供，并应至少包括以下项目：
① 涂料的符合证明或认可证书的副本；
② 产品说明书副本，至少包括：
a. 产品名称，识别标记和／或编号；
b. 涂层系统的材料，成份和组成，颜色；最小和最大干膜厚度；
c. 涂装的方式，工具和/或机械；
d. 涂装前的表面状况（除锈等级、清洁度、粗糙度等）；
e. 环境限制条件（温度和相对湿度）。
③ 化学品安全技术说明书（MSDS）；
④ 涂装规格书，至少包括：
a. 施工范围；
b. 涂层系统类型；钢材处理；
c. 表面处理；表面清洁度；
d. 环境条件；涂装程序；
e. 验收标准和检查。
⑤ 涂装作业工作记录，至少包括：
a. 涂装的真实空间和面积（平方米计）；涂装的涂层系统；
b. 涂装的时间、厚度、道数等等；涂装时的周围环境条件；
c. 表面处理的方式。
⑥ 建造期间涂层系统的检查和修补程序；
⑦ 涂层检查员签署的检查结果（检查日志和不合格报告样本见附录 2），声明涂
层依照涂装规格书涂装，已得到涂料生产商代表的认可，并详细说明与涂装
规格书的差异；
⑧ 业主核实的检查报告，至少包括：检查完成日期；
a. 检查结果；
b. 备注（如有时）；检查员签名。
⑨ 营运期内涂层系统的维护和修理程序；
⑩ 三方检查协议。
7.1.1.4 CCS 应按本指南第 5 章的要求核查阴极保护安装检查、文件资料情况：
（1）如发现任何偏差均应向阴极保护安装检查人员提出，该检查员负责纠正措施的确
认和实施；
（2）如果纠正措施未被 CCS 接受或纠正措施没有落实，则应通知海上风电设施业主；
27

（3）且在所要求的全部纠正措施落实并使 CCS 满意前，不得签发相应的海上风电设施
入级或检验证书。

第 2 节 防腐涂层施工检验
7.2.1 一般要求
7.2.1.1 涂料施工分为型式试验检验、过程检验和出厂检验，检验项目及方法应符合表
7.2.1.1 要求。
涂料施工检验项目及方法
表 7.2.1.1
序号

检验项目

型式检验

过程检验

出厂检验

检验方法

1

钢板锈蚀等级

○

○

*

GB/T 8923.1，目视检查

2

钢结构预处理

○

○

*

GB/T 8923.3，目视检查

3

除锈等级

○

○

*

GB/T 8923.1

4

粗糙度

○

○

*

5

表面盐分含量

○

○

*

GB/T 18570.6、GB/T 18570.9

6

表面灰尘含量

○

○

*

GB/T 18570.3

7

防腐材料

○

○

○

审查第三方检验、认可报告

8

防腐范围

○

○

○

目视检查

9

涂层外观

○

○

○

目视检查

10

涂层厚度

○

○

△5

GB/T 13452.2

11

涂层附着力

○

△5

*

GB/T 5210、GB/T 9286

12

面漆颜色

○

○

○

目视检查

13

防腐文件

—

—

○

目视检查

GB/T 13288.2或GB/T 13288.4、
GB/T 13288.5

注 1:符号含义：标有“*”为文件检验（厂家提供的检验文件）；标有“○”为全检；标有“—”为不作规
定的检验项目。标有“△5”表示抽检比率为 5%。
注 2:本表仅作为需方型式、出厂检验使用，厂家检验应根据供方质量控制和国家相关要求规范进
行控制。

7.2.1.2 表面处理完成后，应对除锈等级、清洁度、粗糙度、盐分含量进行检查，检验
要求应符合本指南第 5 章规定。
7.2.1.3 涂装施工完成后，应对涂层外观、干膜厚度、附着力、涂漏点进行检查，并符
合以下规定：
（1）涂层外观应均匀、光泽一致，不应有针孔、气泡、脱落、皱皮、流挂等缺陷；
（2）干膜厚度：涂装后应该按 GB/T 13452.2 规定的方法进行涂层干膜厚度测试。主体
结构、压载舱涂层干膜厚度测点值小于设计值的测点数不应大于总测点数的 10%，且干膜
厚度测点值不应小于设计值的 90%。其他结构涂层干膜厚度测点值小于设计值的测点数不
应大于总测点数的 20％，且干膜厚度测点值不应小于设计值的 80%；
（3）附着力：涂层附着力测试按 GB/T 5210 规定采用拉开法，附着力不低于 5 MPa；
干膜厚度在 250 m 及以下，涂层附着力也可采用划格法，参见 GB/T 9286，要求为 1 级或
0 级；
（4）漏涂点：对飞溅区、潮差区及全浸区的涂层应按照 5 V/m 进行电火花漏涂点检
测并对漏涂点进行修复，修复处的干膜厚度应满足设计要求。

28

7.2.1.4 验收文件应至少包含以下资料：
（1）涂料产品合格证、质量检验报告或（和）检验、认可证书；
（2）工程设计文件、施工技术方案等；
（3）涂层的质量检查记录和验收报告等；
（4）返修记录（如有），包括返修位置、原因、方法、数量和检验结果；
（5）其它有关资料。
7.2.1.5 复层矿脂包覆层施工检验按 GB/T 32119 执行，验收文件应包括但不限于：
（1）防腐层材料的产品合格证、质量检测报告及出厂合格证；
（2）修补记录；
（3）竣工图纸；
（4）安装记录；
（5）施工过程质检记录；
（6）竣工验收报告；
（5）施工过程质检记录；
（6）竣工验收报告。

第 3 节 阴极保护安装检验
7.3.1 一般要求
7.3.1.1 阴极保护安装完成后，应核查阴极保护调试、阴极保护电位情况，必要时可现
场见证调试、电位测量情况。
7.3.1.2 阴极保护验收文件应至少包括以下资料：
（1）阴极保护装置、产品的合格证、质量检验报告或（和）认可证书；
（2）项目设计文件，包括系统设计计算书、规格书、请购书、料单；
（3）竣工图纸，应包括系统及牺牲阳极、辅助阳极布置图、结构图及安装图等；
（4）系统电缆清单；
（5）系统安装工艺文件；
（6）变更文件；
（7）系统及设备使用说明；
（8）系统常用备品备件名称、规格型号、生产厂家；
（9）系统调试程序及记录文件，且应至少包括以下内容：
① 工程整体描述、工程参与者（如业主、设计工程师、监理工程师、承包商、
分包商）和系统设计、监理、试运行负责人及职责；
② 有关安装和试运行的详细描述；
③ 系统通电前后和初始系统性能评估期间所有的测量数据
④ 外加电流阴极保护系统调试项目还应包括机柜外壳绝缘检测、机柜接线校对、
阴极保护设备启动、机柜输出电流调节及保护电位检测、干扰电流检测等；
⑤ 系统运行情况综合分析。

29

第8章

防腐在役检验

第 1 节 一般规定
8.1.1 一般要求
8.1.1.1 海上风电设施的防腐在役检验分为年度检验、定期检验和临时检验。当海上风
电设施、防腐系统出现故障或需要取证检验等临时情况时，可进行临时检验。
8.1.1.2 海上风电设施防腐年度检验的内容应至少包括：
（1）防腐涂层劣化及腐蚀状况目视检查，按本章第 2 节执行；
（2）阴极保护电位测量；
（3）外加电流阴极保护装置外观检查及输出电流、输出电压、电位设置、阴极保护检
测系统检查；牺牲阳极阴极保护监测系统（若有）检查；
（4）维修维护资料检查：
① 涂层检测和修补记录；
② 外加电流阴极保护装置的输出电流、输出电压、异常报警、设备维护记录；
③ 牺牲阳极检测和更换记录。
8.1.1.3 海上风电设施防腐定期检验，除年度检验的内容外，还应至少包括：
（1）涂层劣化及腐蚀状况详细评估，按本章第 2 节执行；
（2）叶片涂层劣化评估，按本章第 2 节执行；
（3）阴极保护电位详细调查，见本指南 5.3.3；
（4）水下检测，按本章第 3 节执行；
（5）防腐系统效果评估；
（6）必要时对主要钢结构的焊缝、应力集中位置采用超声波检测（UT）、交流电磁场
检测（ACFM）等无损检测，以确认结构的完整性。
8.1.1.4 海上风电设施临时检验可根据需要选取年度检验、定期检验中一项或多项内容，
也可进行专项检测评估。
8.1.1.5 防腐检验流程见附录 3。对于已签发入级证书、建造检验证书或检验证明的海
上风电设施，按本章内容进行防腐检验合格后，可将防腐检验内容作为年度检验、定期检验、
临时检验证书或证明的一部分，不再单独签发证书或证明。未签发证书或证明的海上风电设
施，按本章内容检验合格后，可单独签发检验报告，检验报告应至少包含以下内容：
（1）项目背景，防腐设计、施工、验收资料，维修维护记录，防腐材料检验、认证证
书等；
（2）工作范围；
（3）评估依据；
（4）评估方法；
（5）评估过程；
（5）涂层劣化评估结果；
（6）阴极保护评估结果；
（7）水下检测结果；
（8）评价结果及建议，可参考的在役涂层修补建议、阴极保护维护建议分别见本指南
8.2.1.5 和 9.4.1.4；
（9）报告附件（如照片、记录表、历史资料等）
。
8.1.1.6 为方便国外海上风电设施检验，将本指南中涉及到的国家标准（GB）与国际
30

标准（ISO）进行了对应，见附录 4。

第 2 节 防腐涂层在役检验
8.2.1 一般要求
8.2.1.1 防腐涂层在役检验主要评估涂层劣化及钢结构、设备腐蚀状况，水上结构涂层
检测可采用目视、拍照、无人机、爬壁机器人等方式，水下结构涂层可通过潜水员或遥控水
下机器人（ROV）进行检测。
8.2.1.2 涂层劣化评估可采用基于劣化面积比或劣化面积比与腐蚀程度结合的方法，也
可采用基于风险的评估（RBI）。基于劣化面积比的评估方法见 8.2.1.3 和附录 3，基于劣化
面积比与腐蚀程度结合的方法见 8.2.1.4，基于风险的评估方法可参考 CCS《固定式导管架
平台结构基于风险的检验指南》。
8.2.1.3 基于劣化面积比的涂层评估主要依据 GB/T 30789 1～7 评估涂层生锈、剥落、
开裂、起泡、长霉等，并根据破坏程度和大小分为 1～5 共五个等级（见表 8.2.1.3）
，分别代
表涂层劣化等级的“低”、“较低”、“中”、“较高”、“高”。涂层劣化等级为“低”时，3 年
内无需维护；涂层劣化等级为“较低”时，3 年内需进行维护；涂层劣化等级为“中”时，
1 年内需进行维护；涂层劣化等级为“较高”时，1 年内需进行维护且局部需重点关注（如
钢结构边缘棱角消失等）；涂层劣化等级为“高”时，立即进行维护，严重锈蚀或大量损耗
的钢结构需修复或更换。
涂层劣化评级及处理建议
表 8.2.1.3
综合等级
1

2

3

4

5

（低）

（较低）

（中）

（较高）

（高）

生锈

3(S3)

4(S5)

5(S5)

起泡

3(S3)

4(S5)

5(S5)

/

/

开裂或剥落

3(S2)

4(S4)

5(S5)

/

/

粉化

轻微

明显

严重

/

/

变色

明显

严重

严重

评估指标

底材出现损
耗

底材大量损耗

注 1：变色为参考项，主要依据业主的需求而定；
注 2：开裂/剥落、粉化、起泡应结合其造成的涂层或底材锈蚀的情况进行判断；
注 3：生锈为该评价体系的关键指标，尤其应关注生锈引起的结构缺陷。

8.2.1.4

基于劣化面积比与腐蚀程度结合的涂层评估方法具体见 GB/T 33423—2024 附

录 A，依据保护水平

将涂层状态分为 3 个级别并确定相应的维修计划（见表 8.2.1.4）。
表 8.2.1.4

防腐涂层保护水平及维修计划
涂层劣化程度(

)

％

结构物锈蚀状况及金属损失
≤0.05

0.05～0.5

0.5～8

8～40

＞40

无锈或轻微锈蚀

≤0.01

0.011

0.015

0.080

0.410

1.010

全面锈蚀

0.01～0.1

0.101

0.105

0.180

0.500

1.100

重度锈蚀

0.1～0.25

0.251

0.255

0.330

0.650

1.250

深的点蚀

0.25～0.5

0.501

0.505

0.581

0.900

1.500

31

严重的金属损失
注 1：涂层劣化程度

＞0.5

1.001

1.005

1.010

1.400

2.000

的评估方法参见 GB/T 30789.3。

注 2：涂层状态分级如下：

（1） ≤0.05：状况良好，无需立即维护；
（2）0.05＜ ≤0.5：一般状况，应考虑维护；
（3） ＞0.5：状况差，必须进行维护。
8.2.1.5 在役涂层修补要求如下：
（1）应根据涂层评估结果选用不同的涂层修补方案，修补前应查阅存档资料，掌握原
涂层的使用条件和性能；
（2）大气区涂层修补宜采用低表面处理容忍型环氧底漆组成的配套体系，热浸镀锌、
热喷锌涂层宜采用环氧富锌或冷喷锌涂料修补，飞溅区涂层可采用复层矿脂包覆层。表面处
理要求如下：
① 环境条件应符合本指南 4.3.1.1 规定；
② 当涂层损伤至底材时，应采用手工工具或动力工具清理至 St3，损伤区域周
边 50 mm～80 mm 完好涂层拉毛处理并形成斜坡；
③ 当涂层未损伤至底材时，应去除附着不牢的涂层，破损部位的周边完好涂层
应拉毛处理。
（3）现场修补施工要求如下：
① 涂层修补前，应检查新旧涂层的兼容性；
② 涂装修补施工应符合本指南 4.3.1.3 规定；
③ 修补后涂层干膜厚度应符合设计要求，且不应低于周围原涂层厚度，热喷锌
涂层修补后厚度应超过原涂层 30 m；
④ 修补后的涂层应注意保护，防止踩踏或破坏。浸水或可能浸水区域，涂层修
补后涂层应完全固化后再浸水。
8.2.1.6 矿脂包覆层劣化评估可采用拆开检查或通过检查视窗检查预先安装在矿脂包
覆层内部的钢质试片来评价包覆层防腐蚀的效果。
8.2.1.7 叶片及涂层的检查可采用目视、高清相机、无人机、红外等方法，无人机检测
应符合 CCS《无人机检验应用指南》和 NB/T 10593 规定，红外检测应符合 GB/T 37431 规
定。

第 3 节 水下检测
8.3.1 一般要求
8.3.1.1 海上风电设施的水下检测可参考 CCS《在役导管架平台结构检验指南》执行，
可采用潜水员或水下机器人（ROV）检测，检测内容应至少包括：
（1）海上风电设施基础水下结构的涂层、腐蚀状况等外观检查；
（2）海生物厚度测量，超过平台设计硬质海生物的允许量或平台经安全评估确定海生
物需清除时应进行清除；
（3）牺牲阳极检测，检测牺牲阳极的剩余尺寸、脱落、损坏、表面腐蚀产物等情况；
（4）结构电位测量和阳极电位测量，对平台水下结构进行随机抽查，对外观检查到阳
极耗蚀严重位置或阳极不起作用位置应重点检查。通常电位测量选取 10% 的阳极和每一水
平层的钢结构。被选择的阳极平均分布在单桩基础、多桩基础、导管架基础等的不同侧面和
不同水平层上；
（5）水下测厚和焊缝交流电磁场检测（ACFM）。
8.3.1.2 海上浮式风机平台的水下检测除本章 9.4.1.1 要求外，宜对压载舱内部打开进行
32

检查，以评估压载舱内部涂层和阴极保护状况。
8.3.1.3 阴极保护维护建议包括：
（1）对牺牲阳极溶解速率进行评估，当剩余量在 25％以下时，应更换；
（2）牺牲阳极不溶解或溶解不均匀时，应更换；
（3）辅助阳极、牺牲阳极脱落、接触不良的，应更换或维修；
（4）被保护结构电位达不到最小保护电位时，应补充和（或）更换牺牲阳极或调整外
加电流阴极保护装置电流输出；
（5）外加电流阴极保护系统还应检查阴极保护电源设备和参比电位的准确度、详细电
位调查，必要时，调整阴极保护装置电流输出。

33

第9章

安全、卫生与环保要求
第 1 节 一般规定

9.1.1 一般要求
9.1.1.1 海上风电设施防腐检验的安全、卫生与环保除应符合本指南要求外，还应符合
国家相关法律法规、标准规范要求。
9.1.1.2 防腐施工检验人员应正确穿戴工作服、口罩、防护镜等劳动保护用品，涂装工
作中产生的废水、废液、废气应按国家有关法律法规要求妥善处理。
9.1.1.3 高空作业人员应具备高空作业资格，高处作业应符合 JGJ 80、JTS 205-1、NB/T
31052 规定。
9.1.1.4 施工用电安全应符合 GB/T 13869、GB 19517、JGJ 46、JTS 205-1 相关规定。
带电作业人员应具备带电作业资格，所有电器设备应绝缘良好，外壳应接地和安装剩余电流
动作保护装置，临时电线应选用绝缘线，工作结束后应切断电源。
9.1.1.5 海上风电设施运维作业安全应符合 GB/T 37424 规定。
9.1.1.6 潜水作业安全应符合 GB 26123 规定，潜水员水下用电安全应符合 GB 16636
规定，水下焊接应符合 JT/T 1367 规定。外加电流阴极保护基础的水下检查时不应开启外加
电流阴极保护系统，或在外加电流阴极保护系统开启的情况下，应采用遥控水下机器人
（ROV）设备进行水下检测。
9.1.1.7 在可能存在氢气、氯气、硫化氢等气体析出的环境中检验时，应保持通风并正
确穿戴工作服、口罩、防护镜等劳动保护用品，氯气的防护应符合 GBZ/T 275 规定，硫化
氢的防护应符合 GBZ/T 259 规定。
