Repository: ggbxffcrqbb-lab/spacemit_project_final

# 防腐知识库种子说明

这里存放当前板端离线 RAG 的**首批本地知识卡**。

当前定位：

1. 用于把作品从“通用语音助手”升级为“能引用本地资料的防腐问答终端”。
2. 先支撑 Phase 3 + 最小可用 RAG，不冒充完整国标或企业规程库。
3. 后续可继续补充标准、SOP、案例、巡检记录和企业内部手册。

当前这些文档以**工程演示知识卡**为主，适合做：

- 涂层起泡、开裂、脱落、锈蚀等缺陷初判
- 储罐和管道外壁腐蚀巡检问答
- 高风险场景下的保守处置建议

不适合直接替代：

- 设计计算
- 承压设备定级
- 动火、受限空间、停输停产等审批决策
- 企业正式工艺卡和强制性标准文本

File: data/knowledge/imported/phase4_raw/global/cases/csb_pes_hf_corrosion-pdf.md (part 1 of 6)
# CSB PES HF Corrosion Report

## 导入元数据

- 批次：global
- 主题域：cases
- 资料类型：reference_pages
- 原始文件：tmp\phase4_knowledge_sources\05_cases\reference_pages\csb_pes_hf_corrosion.pdf
- 原始格式：.pdf
- 来源网址：https://www.csb.gov/assets/1/6/pes_final_report_published_october_2022.pdf

## 正文

Fire and Explosions at Philadelphia Energy Solutions Refinery
Hydrofluoric Acid Alkylation Unit

U.S. Chemical Safety and
Hazard Investigation Board

Philadelphia, Pennsylvania | Incident Date: June 21, 2019 | No. 2019-04-I-PA

Investigation Report
Published: October 11, 2022

SAFETY ISSUES:
•
•
•
•
•

Mechanical Integrity
Verifying Safety of Equipment
after Changes to RAGAGEP
Remotely Operated
Emergency Isolation Valves
Safeguard Reliability in HF
Alkylation Units
Inherently Safer Design

Investigation Report

U.S. Chemical Safety and
Hazard Investigation Board
The mission of the U.S. Chemical Safety and Hazard Investigation Board (CSB) is to
drive chemical safety change through independent investigations
to protect people and the environment.

The CSB is an independent federal agency charged with investigating, determining, and reporting to
the public in writing the facts, conditions, and circumstances and the cause or probable cause of any
accidental chemical release resulting in a fatality, serious injury, or substantial property damages.
The CSB issues safety recommendations based on data and analysis from investigations and safety
studies. The CSB advocates for these changes to prevent the likelihood or minimize the consequences of
accidental chemical releases.
More information about the CSB and CSB products can be accessed at www.csb.gov or obtained by
contacting:
U.S. Chemical Safety and Hazard Investigation Board
1750 Pennsylvania Ave. NW, Suite 910
Washington, DC 20006
(202) 261-7600
The CSB was created by the Clean Air Act Amendments of 1990, and the CSB was first funded and
commenced operations in 1998. The CSB is not an enforcement or regulatory body. No part of the
conclusions, findings, or recommendations of the Board relating to any accidental release or the
investigation thereof shall be admitted as evidence or used in any action or suit for damages arising out of
any matter mentioned in such report. 42 U.S.C. § 7412(r)(6)(G).

1

Investigation Report

CONTENTS
ABBREVIATIONS ........................................................................................................................................ 4
GLOSSARY.................................................................................................................................................. 5
EXECUTIVE SUMMARY .............................................................................................................................. 6
1

FACTUAL INFORMATION ................................................................................................................. 10
1.1

Philadelphia Energy Solutions Refinery History.......................................................................... 10

1.2

Background on Alkylation and Hydrofluoric Acid ....................................................................... 11

1.3

PES Refinery HF Alkylation Unit Process Description ................................................................. 12

1.4
Incident Description .................................................................................................................... 15
1.4.1
Initial Release ....................................................................................................................... 15
1.4.2
Worker Response ................................................................................................................. 19
1.4.3
Incident Consequences ........................................................................................................ 24

2

1.5

Failed Pipe Elbow ........................................................................................................................ 25

1.6

PES Inspection Program .............................................................................................................. 26

1.7

Damage to Water Spray HF Mitigation System .......................................................................... 27

1.8

V-1 Explosion and Observed Damage to V-1 Fragments............................................................ 28

1.9

Weather at Time of Incident ....................................................................................................... 30

1.10

Similar Facilities in the United States.......................................................................................... 30

1.11

Description of Surrounding Area ................................................................................................ 30

INCIDENT ANALYSIS ......................................................................................................................... 32
2.1
Mechanical Integrity ................................................................................................................... 33
2.1.1
Faster Hydrofluoric Acid Corrosion of Steel with High Nickel and Copper Content ............ 34
2.1.2
Double Stamping of Elbow as Two Different Steel Specifications ....................................... 36
2.1.3
Other Historical Failures of Piping with High Nickel and Copper Content in HF Service..... 38
2.1.4
Changes to ASTM Piping Specifications............................................................................... 40
2.1.5
American Petroleum Institute (API) Guidance Related to Corrosion, Materials of
Construction, and Piping Inspection in HF Alkylation Units ............................................................... 42
2.2

Verifying Safety of Equipment after Changes to RAGAGEP ....................................................... 45

2.3

Remotely Operated Emergency Isolation Valves ....................................................................... 47

2.4

Safeguard Reliability in HF Alkylation Units ................................................................................ 51
2

Investigation Report

2.4.2

HF Mitigation Safeguards and Need for Improvement ....................................................... 60

2.5
Inherently Safer Design ............................................................................................................... 66
2.5.1
CSB Actions on Inherently Safer Design Reviews ................................................................. 67
2.5.2
Significant Potential Off-Site Consequences from Refinery HF Releases ............................ 69
2.5.3
Potential Alternatives to HF Alkylation ................................................................................ 69
2.5.4
EPA Inherently Safer Technology Actions ............................................................................ 72
2.5.5
EPA Prioritization, Risk Evaluation, and Regulation of Chemical Substances and Mixtures .......... 75
3

4

CONCLUSIONS ................................................................................................................................. 77
3.1

Findings ....................................................................................................................................... 77

3.2

Cause ........................................................................................................................................... 79

RECOMMENDATIONS ...................................................................................................................... 80
4.1

U.S. Environmental Protection Agency ....................................................................................... 80

4.2

American Petroleum Institute..................................................................................................... 80

4.3

ASTM International ..................................................................................................................... 81

5

KEY LESSONS FOR THE INDUSTRY .................................................................................................... 82

6

REFERENCES .................................................................................................................................... 83

APPENDIX A—INCIDENT TIMELINE ......................................................................................................... 88
APPENDIX B—CAUSAL ANALYSIS (ACCIMAP) .......................................................................................... 92
APPENDIX C—METALLURGICAL TESTING REPORT .................................................................................. 95
APPENDIX D—DEMOGRAPHIC INFORMATION FOR AREA SURROUNDING PES REFINERY ...................... 96

3

Investigation Report

Abbreviations
API

American Petroleum Institute

BLEVE

boiling liquid expanding vapor explosion

bph

barrels per hour

CCPS

Center for Chemical Process Safety

CML

condition monitoring location

CSB

U.S. Chemical Safety and Hazard Investigation Board

EPA

U.S. Environmental Protection Agency

HF

hydrofluoric acid or hydrogen fluoride

IDLH

Immediately Dangerous to Life or Health

OSHA

Occupational Safety and Health Administration

PES

Philadelphia Energy Solutions

ppm

parts per million

PSM

Process Safety Management

RAD

rapid acid deinventory

RE

residual elements

RMP

Risk Management Plan

RP

Recommended Practice

TSCA

Toxic Substances Control Act

4

Investigation Report

Glossary

The terms listed below are emphasized in the report at first usage.
Alloying (Alloy) Elements — Elements intentionally added to a metal such as steel to achieve particular
properties or meet material specifications.
Boiling liquid expanding vapor explosion (BLEVE) — The “sudden loss of containment of a pressureliquefied gas existing above its normal atmospheric boiling point at the moment of its failure, which results in
rapidly expanding vapor and flashing liquid. The release of energy from these processes (expanding vapor and
flashing liquid) creates a pressure wave” [1, p. 311].
Circuits — Piping sections that are exposed to similar process conditions, are made of the same material of
construction, and are subject to the same expected damage mechanisms.
Component (Piping) — A portion of piping between welds or flanges. Piping components include straight run
piping and pipe fittings.
Condition monitoring location (CML) — A designated area of equipment where periodic thickness
examinations are conducted. Each CML represents as many as four inspection locations located
circumferentially around piping. CMLs are also referred to as thickness monitoring locations (TMLs). CMLs
were historically referred to as corrosion (rather than condition) monitoring locations, and that terminology is
sometimes still used within the industry.
RAGAGEP — Recognized and Generally Accepted Good Engineering Practices. RAGAGEP can include
widely adopted codes, consensus documents such as American Petroleum Institute (API) standards, nonconsensus documents such as manufacturer recommendations, and internal company standards [2].
Residual Elements (RE) — Contaminating elements such as nickel, copper, and chromium that are a result of
steel manufacturing processes using scrap metal. Concentrations of these residual elements in carbon steel above
an established baseline can increase corrosion rates of carbon steel exposed to hydrofluoric acid.

5

Investigation Report

Executive Summary
On the morning of June 21, 2019, a pipe elbow in the Philadelphia Energy Solutions (PES) hydrofluoric acid
(HF) alkylation unit ruptured. A large vapor cloud—composed of about 95% propane, 2.5% HF, and other
hydrocarbons—engulfed part of the unit. The vapor cloud ignited two minutes after the start of the release,
causing a large fire. The control room operator then activated the Rapid Acid Deinventory (RAD) system, a
safety system that causes HF to be routed to a separate drum in the event of a loss-of-containment incident or
other emergency. The activation of the RAD system successfully drained about 339,000 pounds (43,260 U.S.
gallons) of hydrofluoric acid from the unit to the RAD drum.
The control room operator then tried to remotely turn on the water pumps that fed the elevated HF mitigation
water cannons, which are designed to reduce airborne HF through vapor suppression, but the water pumps did
not turn on. The control system communication to the water pumps had failed at the time of vapor cloud
ignition, and a backup power system in the unit had also failed, preventing the ability to remotely operate the
water spray HF mitigation system.
Three explosions then occurred in the unit. Evidence indicates these explosions were secondary events caused
by the fire. The third explosion was the largest and occurred when a vessel, called V-1, containing primarily
butylene, isobutane, and butane, violently ruptured. A fragment of the V-1 vessel weighing approximately
38,000 pounds flew across the Schuylkill River, and two other fragments, one weighing about 23,000 pounds
and the other 15,500 pounds, landed in the PES refinery.
About 40 minutes into the release, a refinery worker was able to manually turn on the water pump that supplied
the HF mitigation water cannons, which then allowed the elevated water spray HF mitigation system cannons to
start spraying water into the unit to help suppress the released HF. The fire was extinguished the following day,
on Saturday June 22, at about 8:30 a.m.
Low-concentration HF was present in some of the process piping and equipment that failed during the incident,
causing HF to release to the atmosphere. PES estimated that 5,239 pounds of HF released from piping and
equipment during the incident. It estimated that 1,968 pounds of the released HF was contained by water spray
within the unit and was processed in the refinery wastewater treatment plant, and that 3,271 pounds of HF
released to the atmosphere and was not contained by water spray. PES also estimated that about 676,000 pounds
of hydrocarbons released during the event, of which an estimated 608,000 pounds were combusted.
The HF alkylation unit was severely damaged by the fire and explosions. Marsh JLT Specialty reported that the
incident resulted in an estimated property damage loss of $750 million, and the 2020 Marsh JLT Specialty report
ranked the PES incident as the third-largest refinery loss to occur worldwide since 1974 [3]. Five workers and a
firefighter experienced minor injuries during the incident and response. The CSB is unaware of any off-site
impacts from the HF release. On June 26, 2019, PES announced that the refining complex would be shutting
down [4].
Federal, state, and local agencies that responded to or investigated the incident include the U.S. Chemical Safety
and Hazard Investigation Board, the Occupational Safety and Health Administration (OSHA), the U.S.
Environmental Protection Agency (EPA), the Bureau of Alcohol, Tobacco, Firearms and Explosives (ATF), the
6

Investigation Report
Pennsylvania Department of Environmental Protection, The City of Philadelphia Department of Public Health
Air Management Services, the Philadelphia Fire Department, and the Philadelphia Police Department.

Safety Issues
The CSB’s investigation identified the safety issues below.
•

Mechanical Integrity. A steel pipe elbow containing high concentrations of nickel and copper had
become severely thin from HF corrosion and ruptured to initiate the incident. Carbon steel with high
nickel and copper content is known within the industry to corrode faster from contact with HF than
carbon steel with lower nickel and copper content. While the PES pipe elbow had become severely thin
from corrosion, adjacent piping components lower in nickel and copper content had not corroded as
quickly and were not thin. At the time of the incident, published industry standards and recommended
practices did not require refineries to conduct 100% component inspection of carbon steel piping in HF
service to identify any piping components corroding and thinning faster than others, which as shown by
this incident, can lead to hazardous loss of containment events. After the incident, API RP 751 Safe
Operation of Hydrofluoric Acid Alkylation Units was revised to include a new requirement for refiners
to develop a special emphasis inspection program to inspect all individual carbon steel piping
components and welds in identified HF alkylation corrosion zones to identify areas of accelerated
corrosion. This new requirement should help prevent future failures of steel piping with high nickel and
copper content in HF alkylation units. (Section 2.1)

•

Verifying Safety of Equipment after Changes to RAGAGEP. The seminal research presented in the
2003 NACE paper 03651 Specification for Carbon Steel Materials for Hydrofluoric Acid Alkylation
Units directly led to changes in industry guidance quantifying the levels of nickel and copper in steel
that could be considered safe for use in HF alkylation units. However, prior to the incident, API RP 751,
Sunoco, and PES did not effectively respond to these advancements in industry knowledge by ensuring
the safety of existing facilities through requiring all carbon steel piping circuit components to be
inspected. Both the OSHA PSM and EPA RMP regulations require companies to determine that their
equipment is designed, maintained, inspected, tested, and operating in a safe manner when new safety
information is discovered and published in Recognized and Generally Accepted Good Engineering
Practice (RAGAGEP) documents. To prevent catastrophic incidents, companies and industry trade
groups must take swift action to ensure process safety when new knowledge on hazards is published.
These actions must include ensuring that facilities built before the new knowledge was published are
still safe to operate. (Section 2.2)

•

Remotely Operated Emergency Isolation Valves. Based on the thinning of the V-1 vessel steel, the
CSB concluded that a jet flame from the ruptured elbow impinged upon the bottom of the V-1 vessel,
causing the steel to stretch and thin until the vessel ruptured. The large hydrocarbon sources
downstream of the failed elbow could not be remotely or automatically isolated, and therefore PES was
unable to stop the jet flame in a timely manner to prevent the V-1 vessel rupture. (Section 2.3)

•

Safeguard Reliability in HF Alkylation Units. The PES water spray HF mitigation system was
damaged during the incident and could not be remotely activated. The damage to the PES water spray
HF mitigation system demonstrates that “active” safeguards—or safeguards that require a person or
7

Investigation Report
technology to trigger their activation—have the potential to fail in major incidents involving fires and
explosions. (Section 2.4)
•

Inherently Safer Design. Technologies are being developed that could be a safer alternative to HF and
sulfuric acid alkylation, including composite ionic liquid catalyst alkylation technology, solid acid
catalyst alkylation technology, and the new ionic liquid acid catalyst alkylation technology developed
by Chevron, which is now operating at commercial scale at Chevron’s Salt Lake City refinery. While
EPA has previously issued requirements for companies to evaluate inherently safer technologies, there
is currently no Federal regulatory requirement for petroleum refineries to evaluate inherently safer
design strategies to reduce the risk of serious accidental releases. (Section 2.5)

Cause
The CSB determined the cause of the incident was the rupture of a steel piping component with high nickel and
copper content that had corroded from HF and thinned faster than adjacent piping components with lower nickel
and copper content. The ruptured pipe released propane and toxic hydrofluoric acid to the atmosphere.
Contributing to the incident was the lack of requirements by the American Petroleum Institute, Sunoco, and
PES, to inspect all existing carbon steel piping circuit components to ensure they could safely operate in HF
service after the industry began quantifying the levels of nickel and copper in steel that could be considered safe
for use in HF alkylation units in 2003.
Contributing to the severity of the incident was the absence of remotely operated emergency isolation valves to
isolate large sources of hydrocarbons, and incident-induced damage to the water mitigation system that limited
PES’s ability to suppress released HF during the incident.

Recommendations
To U.S. Environmental Protection Agency
Develop a program that prioritizes and emphasizes inspections of refinery HF alkylation units, for example
under EPA’s National Compliance Initiative called Reducing Risks of Accidental Releases at Industrial and
Chemical Facilities. As part of this program, verify that HF alkylation units are complying with API RP 751
Safe Operation of Hydrofluoric Acid Alkylation Units, including but not limited to the implementation of a
special emphasis inspection program to inspect all individual carbon steel piping components and welds to
identify areas of accelerated corrosion; the protection of safety-critical safeguards and associated control system
components, including but not limited to wiring and cabling for control systems and primary and backup power
supplies, from fire and explosion hazards including radiant heat and flying projectiles; and the installation of
remotely-operated emergency isolation valves on the inlet(s) and outlet(s) of all hydrofluoric acid containing
vessels, and hydrocarbon containing vessels meeting defined threshold quantities.
Revise 40 C.F.R. Part 68 (EPA Risk Management Plan) to require new and existing petroleum refineries with
HF alkylation units to conduct a safer technology and alternatives analysis (STAA) and to evaluate the
practicability of any inherently safer technology (IST) identified. Require that these evaluations are performed
every 5 years as a part of an initial PHA as well as PHA revalidations.
8

Investigation Report
Per the requirements in EPA Rule Procedures for Prioritization of Chemicals for Risk Evaluation Under the
Toxic Substances Control Act, initiate prioritization to evaluate whether hydrofluoric acid is a High-Priority
Substance for risk evaluation. If it is determined to be a High-Priority Substance, conduct a risk evaluation of
hydrofluoric acid to determine whether it presents an unreasonable risk of injury to health or the environment. If
it is determined to present an unreasonable risk of injury to health or the environment, apply requirements to
hydrofluoric acid to the extent necessary to eliminate or significantly mitigate the risk, for example by using a
methodology such as the hierarchy of controls.

To American Petroleum Institute
Update API RP 751 Safe Operation of Hydrofluoric Acid Alkylation Units to require the following:
a. Protection of critical safeguards and associated control system components, including but not limited to
wiring and cabling for control systems and primary and backup power supplies, from fire and explosion
hazards, including radiant heat and flying projectiles; and
b. Installation of remotely-operated emergency isolation valves on the inlet(s) and outlet(s) of all
hydrofluoric acid containing vessels, and hydrocarbon containing vessels meeting defined threshold
quantities.

To ASTM International
Revise ASTM A234 to incorporate supplementary requirements for piping used in HF service, as defined in HF
supplementary requirements S9.1 through S9.7 in ASTM A106 version 19a.

9

Investigation Report

1 Factual Information
This section details the facts gathered by the CSB investigation team.

1.1 Philadelphia Energy Solutions Refinery History
The Philadelphia Energy Solutions (PES) Refining Complex—comprised of two separate refineries, Point
Breeze and Girard Point (Figure 1)—has a history spanning over 150 years under various companies’
ownership. In 1866, Atlantic Petroleum Company built four warehouses at the Point Breeze location with the
capacity to store up to 50,000 barrels of refined oil product, which at that time was primarily kerosene used in
lamps. In 1870, Atlantic Petroleum Company changed its name to Atlantic Refining Company and established
its first refining units at the site. By 1915 it was producing gasoline for cars and by 1918 aviation fuel for use in
World War I.
In 1920, Gulf Oil began operations at the Girard Point location. By 1927 the facility was refining 31,000 barrels
of gasoline and other products per day.
In 1966, Atlantic Refining Company merged with Richfield Oil Company, becoming ARCO. In the mid-1980s,
Gulf Oil was bought by Chevron [5], and the Girard Point refinery was renamed the Chevron USA Philadelphia
refinery. In 1985, Dutch oil trader John Deuss purchased the Point Breeze refinery from ARCO.
In 1988, Sunoco purchased the Point Breeze refinery from Deuss. In 1994, Sunoco also purchased the Girard
Point refinery from Chevron. In 1995, Sunoco consolidated the two facilities into one refining complex. The
facility operated under Sunoco for 17 years, until it was purchased in 2012 by PES. In 2019, the refining
complex could process 335,000 barrels of crude oil per day and was the largest oil refining complex on the U.S.
East Coast [6]. At the time of the incident, there were approximately 1,026 people employed at PES. a
In January 2018, PES filed for bankruptcy [7]. The company reorganized and emerged from bankruptcy on
August 7, 2018. On June 21, 2019, the pipe failure, fire, and explosions that are the subject of this report
occurred in the PES Girard Point refinery. On June 26, 2019, PES announced it would shut down the refining
complex [4]. On July 22, 2019, PES again filed for bankruptcy [8]. In February 2020, a U.S. bankruptcy court
judge approved the sale of the PES refinery to Hilco Redevelopment Partners [9]. As of the date of this report,
Hilco Redevelopment Partners is demolishing the refinery and plans to repurpose the site [10].

a

There were 612 hourly workers and 414 salary employees at PES.

10

Investigation Report

Figure 1. Overhead view of the PES refinery in Philadelphia, Pennsylvania. (Credit: Google Earth with
annotations by CSB)

1.2 Background on Alkylation and Hydrofluoric Acid
Alkylate is a high-octane blending component for
gasoline. Gasoline with a high-octane rating
experiences less autoignition in engines, called
“engine knock [11].” The octane rating of gasoline
is a key part of the fuel grade selected at the
gasoline pump (Figure 2).
As shown in Figure 3, producing alkylate for
gasoline typically requires reacting an olefin—a
hydrocarbon with a double bond (e.g., propylene,
butylene)—with isobutane using an acid catalyst,
either sulfuric or hydrofluoric acid. The alkylate
product is a branched hydrocarbon with single
bonds [12]. a

a

Figure 2. Octane ratings at a gasoline pump.

HF alkylation was first commercialized in the early 1940s [17, p. 15].

11

Investigation Report

Figure 3. Example alkylation reaction. (Credit: U.S. Energy Information Administration [12])
Both acids typically used in refinery alkylation units—hydrofluoric acid and sulfuric acid—have associated
risks. Hydrofluoric acid is particularly hazardous in the event of a major release because it is highly toxic and is
a vapor at atmospheric conditions. a Hydrofluoric acid is immediately dangerous to life or health (IDLH) at 30
parts per million (ppm) [13]. Upon physical contact with skin, HF penetrates the skin and causes destruction to
deep tissue layers and bone. Fatalities have been reported from an HF skin exposure to as little as 2.5% of body
surface area [14, p. 5]. If inhaled, HF can cause severe lung injury and pulmonary edema—fluid in the lungs—
which can result in death [14, p. 2]. Sulfuric acid is highly corrosive and can cause skin burns and other injuries
upon contact [15]. However, it is a liquid at atmospheric conditions b and does not form a significant vapor cloud
upon release.

1.3 PES Refinery HF Alkylation Unit Process Description
The PES HF alkylation unit process is described below and is accompanied by a simplified process flow
diagram (Figure 4). The equipment shown in red in the figure is the HF alkylation reaction section and the rapid
acid deinventory drum, to which the HF can be routed in the event of a loss-of-containment incident or other
emergency.

a
b

Hydrofluoric acid has a boiling point of 67 °F at atmospheric pressure, and a vapor pressure of 783 mmHg [13].
Sulfuric acid has a boiling point of 554 °F at atmospheric pressure, and a vapor pressure of 0.001 mmHg [91].

12

Investigation Report

Figure 4. Simplified process flow diagram of the PES HF alkylation unit. (Credit: CSB)
The feed entering the PES HF alkylation unit was comprised primarily of butylene, isobutane, and butane, with
smaller amounts of other light hydrocarbons. The feed first entered V-1, the treater feed surge drum, and was
then fed to process treatment vessels. Downstream of the deethanizer column, T-2, additional isobutane and
propylene were fed to the hydrocarbon stream, which was then fed to the V-10 HF acid settler reactor risers.
In the reactor risers, the hydrocarbon feed was mixed with HF, which catalyzed the reaction between the olefins
(propylene and butylene) and isobutane to produce alkylate. The alkylate product, the remaining hydrocarbons,
and the HF then entered the V-10 HF acid settler, where the HF separated from the hydrocarbon mixture due to
the differences in density between the HF (heavier) and hydrocarbons (lighter). The HF returned to the reactor
risers, continuously circulating through the acid circulation loop.
The alkylate / hydrocarbon mixture and trace HF then was fed to multiple distillation columns and strippers, as
shown in Figure 4. The bottoms product of the debutanizer (T-8) was the end alkylate product, to be used as a
blending component for gasoline.
The unit was also equipped with a rapid acid deinventory (RAD) system to quickly deinventory HF from the V10 HF acid settler and associated equipment. a The RAD system was installed in 2002 and was designed to
a

API RP 751 Safe Operation of Hydrofluoric Acid Alkylation Units recommends that facilities consider installing rapid acid deinventory
systems as a potential mitigation measure, to be part of the facility’s overall hydrofluoric acid release mitigation system [17, p. 37].

13

Investigation Report
deinventory the system in seven to eight minutes to a large vessel called the RAD drum. The RAD drum was
sized to store all of the unit’s bulk HF and almost all of the hydrocarbons from the V-10 HF acid settler. The
RAD system was designed to be manually activated by an operator, and could be activated from three separate
locations: (1) the central control room, (2) the alkylation unit’s blast-resistant local control room, and (3) a
remote instrument enclosure building outside the unit boundary. The unit was also equipped with a water
mitigation system that used elevated water cannons that were designed to spray water into the unit to contain
released HF through vapor suppression. a,b The water mitigation system was designed to be manually, remotely
activated from the central control room.
As will be described in this report, this incident occurred when a pipe elbow ruptured in the HF alkylation unit.
The elbow was part of the piping between V-11, the depropanizer accumulator, and T-6, the depropanizer
distillation column and T-7, the propane stripper (Figure 5). The elbow was on the discharge piping from a
pump (one of two pumps in this system labeled P14-A and -B) that was not operating at the time of the incident.
At the time of the event, this piping was at a pressure of about 380 psig and a temperature of about 100°F. The
approximate design composition of process fluid in the piping is shown in Table 1.
Although there were emergency isolation valves on the suction (inlet) of each of the P-14 pumps, there were no
emergency isolation valves downstream of the pumps, between the pumps and columns T-6 and T-7. Those
large hydrocarbon sources downstream of the failed elbow could not be remotely or automatically isolated.

Table 1. Design composition of the process fluid in the piping containing the failed elbow.
Material

Weight Percent

Propane

94.7

Hydrofluoric Acid

2.5

Additional Hydrocarbons

2.8

a

API RP 751 Safe Operation of Hydrofluoric Acid Alkylation Units requires HF alkylation units to be equipped with remotely activated
and remotely controlled water spray mitigation systems [17, p. 35].
b
“[A]pplying high volumes of water to any release of HF will significantly reduce the airborne fraction of the HF released and provide
an effective tool for mitigating the effects of an HF release. […] At a minimum, the required water mitigation system… should be
specifically designed for HF mitigation” [17, p. 37].

14

Investigation Report

Figure 5. Model of the piping circuit containing the failed elbow. (Credit: CSB)

1.4 Incident Description
1.4.1 Initial Release
On Friday, June 21, 2019, the HF alkylation unit was reportedly operating normally. At 3:34 a.m., the control
room operator, located in the refinery central control room, which was not in the HF alkylation unit, performed a
routine process configuration change to route the T-7 propane stripper bottoms product out of the unit to
treatment for storage. This process change would send excess propane circulating in the unit to product storage.
As part of this same operation, at 3:55 a.m. the control room operator increased the feed to the T-7 propane
stripper from 73 barrels per hour (bph) to 78 bph. Five minutes later, at 4:00 a.m., the control room operator
further increased the feed to the T-7 propane stripper, from 78 bph to 80 bph (Figure 6). There were no
abnormal process deviations or upsets recorded during this operation.

15

Investigation Report

Figure 6. Process changes made immediately before the incident. (Credit: CSB)
About three seconds after the operator increased the T-7 feed to 80 bph, at 4:00:16 a.m. an elbow on the
discharge piping of pump P14-B ruptured (Figure 7). An incident timeline can be found in Appendix A, which
includes the process data and operational events preceding and during the incident.

16

Investigation Report

Figure 7. Photo of the ruptured pipe elbow found post-incident. (Credit: PES)
In total, there were three field operators in the alkylation unit at the time of the incident (field operator 1, field
operator 2, and field operator 3). Field operators 1 and 2 were inside the HF alkylation unit’s blast resistant local
control room (“local control room”), and field operator 3 was just outside the local control room. Field operator
3 heard a “bang” and all heard a roaring noise, described by field operator 2 as if something high pressure “let
go.” Upon hearing the noise, field operator 3 went through the local control room and the old control room and
opened the door to the unit (Figure 8). Field operator 3 saw a large vapor cloud at least 10 feet high, which had
engulfed part of the unit (Figure 9). Based on the approximate design composition of process fluid in the piping,
this vapor cloud was composed of about 95% propane and 2.5% HF, the balance being other hydrocarbons (see
process fluid composition in Section 1.3). Field operator 3 then immediately ran back to the local control room
and called the emergency response line to report the release. In Figure 8 below, the orange circles show the
locations of the field operators. The red line depicts the path taken by field operator 3 to see the release. The
yellow star is the location of the ruptured pipe elbow, where the release originated.

17

Investigation Report

Figure 8. Locations of field operators at the time of the release. (Credit: Google Earth with annotations by CSB)

Figure 9. Security camera footage of leaking process fluid forming a large ground-hugging vapor cloud that
surrounded some sections of the unit. (Credit: PES)
18

Investigation Report

1.4.2 Worker Response
The first indication that the control room operator received of an abnormal process event was alarms on the
control screen. The alarms that activated in the control system in the first few seconds were:
•

Vibration spike on the offline spare depropanizer reflux pump, P14-B

•

Low flow alarm on the propane stripper feed line

•

Vibration spike on the running depropanizer reflux pump, P14-A

Soon after the control room operator acknowledged the flow and vibration alarms, the control room operator
saw a continuous and rapid succession of alarms from various equipment and sensors in the unit, including
hydrofluoric acid-in-air detectors. The control room operator called field operator 3 and stated, “I think I lost
flow on P-14.” Field operator 3 responded that it was a bigger event than that, but the control room operator did
not understand the response because field operator 3’s voice was garbled over the radio. At 4:01 a.m., field
operator 3 called the communications center to report that the unit had had “a major release.” The emergency
response team mobilized to go to the unit.
At this point, the three field operators were in the local control room at the unit. Field operator 2 opened the
north door (facing away from the unit) and saw that the hydrocarbon vapor cloud had surrounded the local
control room. Field operator 2 then shut the door, remaining inside. Field operator 1 then opened the same north
door. Shortly after the field operator stepped out the door, at 4:02:06 a.m., the vapor cloud ignited. Field
operator 1 was blown back into the local control room and fell to the floor. Flames entered into the doorway of
the local control room and then went out.
The control room operator was looking at camera footage of the unit and saw a flash. The cameras viewing the
unit then went black immediately, making it difficult to determine what was going on in the unit. At this point,
the control room operator knew there was a process problem in the unit but did not know the extent of the
incident.
In the unit, field operator 3 opened the north door of the local control room. The field operator could see flames
but saw a path to escape. All three field operators ran from the local control room out the north door and escaped
from the unit.
Field operator 2 then told the control room operator over the radio to activate the RAD and shut everything
down in the unit. At 4:02:37 a.m., the control room operator activated the RAD system, which drained about
339,000 pounds (43,260 U.S. gallons) of hydrofluoric acid from the unit to the RAD drum. This activation of
the RAD system occurred two minutes and 21 seconds after the release started, and 31 seconds after ignition.
This two minute and 21 second response time was within the PES target operator response time of two minutes
and 30 seconds. The control room operator then activated the second safety interlock at 4:03:21 a.m., which
shut down acid service pumps and closed remote-operated valves to “safe” the acid section of the unit.

19

Investigation Report
At 4:06 a.m., Incident Command was established by the emergency responders. The responders positioned a fire
engine and began opening fixed fire monitors on the south side of the unit. The monitors and fire engine sprayed
water into the unit both to cool hydrocarbon-containing equipment and to control the fire. a
At 4:12 a.m., the control room operator tried to remotely turn on the water pumps that fed the elevated HF
mitigation water cannons, which were designed to reduce airborne HF through vapor suppression, b, c but the
water pumps did not turn on. The control system communication to the water pumps had failed at 4:02:06 a.m.
(time of ignition) and a backup power system in the unit—the uninterruptible power supply (UPS)—also failed
