Repository: ggbxffcrqbb-lab/spacemit_project_final

# 防腐知识库种子说明

这里存放当前板端离线 RAG 的**首批本地知识卡**。

当前定位：

1. 用于把作品从“通用语音助手”升级为“能引用本地资料的防腐问答终端”。
2. 先支撑 Phase 3 + 最小可用 RAG，不冒充完整国标或企业规程库。
3. 后续可继续补充标准、SOP、案例、巡检记录和企业内部手册。

当前这些文档以**工程演示知识卡**为主，适合做：

- 涂层起泡、开裂、脱落、锈蚀等缺陷初判
- 储罐和管道外壁腐蚀巡检问答
- 高风险场景下的保守处置建议

不适合直接替代：

- 设计计算
- 承压设备定级
- 动火、受限空间、停输停产等审批决策
- 企业正式工艺卡和强制性标准文本

File: data/knowledge/imported/phase4_raw/global/marine/imo_circ1198_application_pspc-pdf.md
# IMO MSC.1 Circ.1198 PSPC Application

## 导入元数据

- 批次：global
- 主题域：marine
- 资料类型：guides_pdfs
- 原始文件：tmp\phase4_knowledge_sources\02_marine\guides_pdfs\imo_circ1198_application_pspc.pdf
- 原始格式：.pdf
- 来源网址：https://wwwcdn.imo.org/localresources/en/OurWork/Safety/Documents/1198.pdf

## 正文

INTERNATIONAL MARITIME ORGANIZATION
4 ALBERT EMBANKMENT
LONDON SE1 7SR
Telephone: 020 7587 3152
Fax:
020 7587 3210

E
IMO

Ref. T4/3.01

MSC.1/Circ.1198
2 June 2006

APPLICATION OF SOLAS REGULATION XII/6.3 ON CORROSION PREVENTION
OF DEDICATED SEAWATER BALLAST TANKS IN ALL TYPES OF SHIPS AND
DOUBLE-SIDE SKIN SPACES OF BULK CARRIERS AND APPLICATION OF
THE PERFORMANCE STANDARD FOR PROTECTIVE COATINGS FOR
DEDICATED SEAWATER BALLAST TANKS IN ALL TYPES OF SHIPS
AND DOUBLE-SIDE SKIN SPACES OF BULK CARRIERS
1
The Maritime Safety Committee, at its eighty-first session (10 to 19 May 2006),
acknowledged concerns expressed with regard to problems which might be encountered when
implementing the requirements of SOLAS regulation XII/6.3 regarding corrosion prevention of
double-side skin spaces and dedicated seawater ballast tanks of bulk carriers, adopted by
resolution MSC.170(79), which will enter into force on 1 July 2006, and of the associated
Performance standard for protective coatings for dedicated seawater ballast tanks in all types of ships
and double-side skin spaces of bulk carriers.
2
The Committee, in order to make the aforementioned Performance standard for protective
coatings mandatory under the revised SOLAS regulation II-1/3-2, approved the draft amendments to
SOLAS regulations II-1/3-2 and XII/6, set out in annex 1, and the Performance standard for
protective coatings for dedicated seawater ballast tanks in all types of ships and double-side skin
spaces of bulk carriers, set out in annex 2, with a view to subsequent adoption at MSC 82. These
amendments are expected to enter into force on 1 July 2008.
3
In approving the draft amendments, the Committee recognized that bulk carriers of 150 m in
length and upwards constructed on or after 1 July 2006 will still be required by
SOLAS regulation XII/6.3 to be coated in accordance with the requirements of regulation II-1/3-2,
as adopted by resolution MSC.47(66), until the entry into force of the aforementioned amendments.
4
The Committee, therefore, resolved that SOLAS Contracting Governments may apply in
advance the annexed draft SOLAS regulation II-1/3-2 together with the Performance standard for
protective coatings for dedicated seawater ballast tanks in all types of ships and double-side skin
spaces of bulk carriers to bulk carriers of 150 m and above flying their flag constructed on or after
1 July 2006 in lieu of SOLAS regulation II-1/3-2 as adopted by resolution MSC.47(66).
5
SOLAS Contracting Governments are invited to take account of this decision when surveying
and certifying bulk carriers under SOLAS regulations I/8 and I/12 and when exercising port State
control under SOLAS regulation I/19.
***
I:\CIRC\MSC\01\1198.doc

MSC.1/Circ.1198
ANNEX 1
DRAFT AMENDMENTS TO SOLAS REGULATIONS II-1/3-2 AND XII/6.3
AND APPENDIX
CHAPTER II-1

CONSTRUCTION – STRUCTURE, SUBDIVISION AND STABILITY,
MACHINERY AND ELECTRICAL INSTALLATIONS
PART A-1
STRUCTURE OF SHIPS
Regulation 3-2 – Corrosion prevention of seawater ballast tanks in oil tankers and bulk
carriers
1

The existing heading and text of the regulation are replaced by the following:
“Protective coatings of dedicated seawater ballast tanks in all types of ships and
double-side skin spaces of bulk carriers
1

Paragraph 2 of this regulation shall apply to ships of not less than 500 gross tonnage:
.1

for which the building contract is placed on or after 1 July 2008, or

.2

in the absence of a building contract, the keels of which are laid or which are
at a similar stage of construction on or after 1 January 2009, or

.3

the delivery of which is on or after 1 July 2012.

2
All dedicated seawater ballast tanks arranged in ships and double-side skin spaces
arranged in bulk carriers of 150 m in length and upwards shall be coated during construction
in accordance with the Performance standard for protective coatings for dedicated seawater
ballast tanks in all types of ships and double-side skin spaces of bulk carriers, adopted by the
Maritime Safety Committee by resolution MSC.(...), as may be amended by the Organization,
provided that such amendments are adopted, brought into force and take effect in accordance
with the provisions of article VIII of the present Convention concerning the amendment
procedures applicable to the Annex other than chapter I.
3
All dedicated seawater ballast tanks arranged in oil tankers and bulk carriers
constructed on or after 1 July 1998 but which are contracted, the keels of which are laid, or
which are delivered before the dates referred to in paragraph 1 shall comply with the
requirements of regulation II-1/3-2 adopted by resolution MSC.47(66).
4
Maintenance of the protective coating system shall be included in the overall ship’s
maintenance scheme. The effectiveness of the protective coating system shall be verified
during the life of a ship by the Administration or an organization recognized by the
Administration, based on the guidelines developed by the Organization*.”

*

Refer to the guidelines to be developed by the organization.

I:\CIRC\MSC\01\1198.doc

MSC.1/Circ.1198
ANNEX 1
Page 2
CHAPTER XII
ADDITIONAL SAFETY MEASURES FOR BULK CARRIERS
Regulation 6 – Structural and other requirements for bulk carriers
2
The existing paragraph 3 is deleted and existing paragraphs 4 and 5 are renumbered as
paragraphs 3 and 4.

***

I:\CIRC\MSC\01\1198.doc

MSC.1/Circ.1198
ANNEX 2

DRAFT PERFORMANCE STANDARD FOR PROTECTIVE COATINGS FOR
DEDICATED SEAWATER BALLAST TANKS IN ALL TYPES OF SHIPS
AND DOUBLE-SIDE SKIN SPACES OF BULK CARRIERS
1

PURPOSE

This Standard provides technical requirements for protective coatings in dedicated seawater ballast
tanks of all type of ships of not less than 500 gross tonnage and double-side skin spaces arranged in
bulk carriers of 150 m in length and upward* for which the building contract is placed, the keels of
which are laid or which are delivered on or after the dates referred to in SOLAS regulation II-1/3-2
as adopted by resolution MSC.[...](82).
2

DEFINITIONS

For the purpose of this Standard, the following definitions apply:
2.1

Ballast tanks are those as defined in resolutions A.798(19) and A.744(18).

2.2

Dew point is the temperature at which air is saturated with moisture.

2.3

DFT is dry film thickness.

2.4
Dust is loose particle matter present on a surface prepared for painting, arising from
blast-cleaning or other surface preparation processes, or resulting from the action of the environment.
2.5

Edge grinding is the treatment of edge before secondary surface preparation.

2.6
“GOOD” condition is the condition with minor spot rusting as defined in
resolution A.744(18).
2.7
Hard coating is a coating that chemically converts during its curing process or a
non-convertible air drying coating which may be used for maintenance purposes. Can be either
inorganic or organic.
2.8
NDFT is the nominal dry film thickness. 90/10 practice means that 90% of all thickness
measurements shall be greater than or equal to NDFT and none of the remaining 10% measurements
shall be below 0.9 x NDFT.
2.9
Primer coat is the first coat of the coating system applied in the shipyard after shop primer
application.
2.10 Shop-primer is the prefabrication primer coating applied to steel plates, often in automatic
plants (and before the first coat of a coating system).

*

This Standard applies only to dedicated seawater ballast tanks in all types of ships and double-side skin
spaces in bulk carriers which are constructed of steel.

I:\CIRC\MSC\01\1198.doc

MSC.1/Circ.1198
ANNEX 2
Page 2
2.11 Stripe coating is painting of edges, welds, hard to reach areas, etc., to ensure good paint
adhesion and proper paint thickness in critical areas.
2.12 Target useful life is the target value, in years, of the durability for which the coating system is
designed.
2.13 Technical Data Sheet is paint manufacturers’ Product Data Sheet which contains detailed
technical instruction and information relevant to the coating and its application.
3

GENERAL PRINCIPLES

3.1
The ability of the coating system to reach its target useful life depends on the type of coating
system, steel preparation, application and coating inspection and maintenance. All these aspects
contribute to the good performance of the coating system.
3.2
Inspection of surface preparation and coating processes shall be agreed upon between the
shipowner, the shipyard and the coating manufacturer and presented to the Administration or its
recognized organization for review. Clear evidence of these inspections shall be reported and be
included in the Coating Technical File (CTF) (see paragraph 3.4).
3.3
When considering the Standard provided in section 4, the following is to be taken into
account:

3.4

.1

it is essential that specifications, procedures and the various different steps in the
coating application process (including, but not limited to, surface preparation) are
strictly applied by the shipbuilder in order to prevent premature decay and/or
deterioration of the coating system;

.2

the coating performance can be improved by adopting measures at the ship design
stage such as reducing scallops, using rolled profiles, avoiding complex geometric
configurations and ensuring that the structural configuration permits easy access for
tools and to facilitate cleaning, drainage and drying of the space to be coated; and

.3

the coating performance standard provided in this document is based on experience
from manufacturers, shipyards and ship operators; it is not intended to exclude
suitable alternative coating systems, providing a performance at least equivalent to
that specified in this Standard is demonstrated. Acceptance criteria for alternative
systems are provided in section 8.

Coating Technical File

3.4.1 Specification of the coating system applied to the seawater ballast tanks and double-side skin
spaces, record of the shipyard’s and shipowner’s coating work, detailed criteria for coating selection,
job specifications, inspection, maintenance and repair* shall be documented in the Coating Technical
File (CTF), and the Coating Technical File shall be reviewed by the Administration or an
organization recognized by the Administration.

*

Guidelines to be developed by the Organization.

I:\CIRC\MSC\01\1198.doc

MSC.1/Circ.1198
ANNEX 2
Page 3
3.4.2

New construction stage

The Coating Technical File shall contain at least the following items relating to this Standard and
shall be delivered by the shipyard at new ship construction stage:
.1

copy of Statement of Compliance or Type Approval Certificate;

.2

copy of Technical Data Sheet, including:
-

.3

shipyard work records of coating application, including:
-

applied actual space and area (in square metres) of each compartment;
applied coating system;
time of coating, thickness, number of layers, etc.;
ambient condition during coating; and
method of surface preparation;

.4

procedures for inspection and repair of coating system during ship construction;

.5

coating log issued by the coating inspector – stating that the coating was applied in
accordance with the specifications to the satisfaction of the coating supplier
representative and specifying deviations from the specifications (example of daily log
and non-conformity report, see annex 2);

.6

shipyard’s verified inspection report, including:
-

.7
3.4.3

product name and identification mark and/or number;
materials, components and composition of the coating system, colours;
minimum and maximum dry film thickness;
application methods, tools and/or machines;
condition of surface to be coated (de-rusting grade, cleanness, profile, etc.);
and
environmental limitations (temperature and humidity);

completion date of inspection;
result of inspection;
remarks (if given); and
inspector signature; and

procedures for in-service maintenance and repair of coating system*.

Maintenance, repair and partial re-coating

Maintenance, repair and partial re-coating activities shall be recorded in the Coating Technical File
in accordance with the relevant section of the Guidelines for coating maintenance and repair*.

*

Guidelines to be developed by the Organization.

I:\CIRC\MSC\01\1198.doc

MSC.1/Circ.1198
ANNEX 2
Page 4
3.4.4

Re-coating

If full re-coating is carried out, the items specified in paragraph 3.4.2 shall be recorded in the
Coating Technical File.
3.4.5 The Coating Technical File shall be kept on board and maintained throughout the life of
the ship.
3.5

Health and safety

The shipyard is responsible for implementation of national regulations to ensure the health and safety
of individuals and to minimize the risk of fire and explosion.
4

COATING STANDARD

4.1

Performance standard

This Standard is based on specifications and requirements which intend to provide a target useful
coating life of 15 years, which is considered to be the time period, from initial application, over
which the coating system is intended to remain in “GOOD” condition. The actual useful life will
vary, depending on numerous variables including actual conditions encountered in service.
4.2

Standard application

Protective coatings for dedicated seawater ballast tanks of all ship types and double-side skin spaces
arranged in bulk carriers of 150 m in length and upward shall at least comply with the requirements
in this Standard.
4.3

Special application

4.3.1 This Standard covers protective coating requirements for the ship steel structure. It is noted
that other independent items are fitted within the tanks to which coatings are applied to provide
protection against corrosion.
4.3.2 It is recommended that this Standard is applied, to the extent possible, to those portions of
permanent means of access provided for inspection not integral to the ship structure, such as rails,
independent platforms, ladders, etc. Other equivalent methods of providing corrosion protection for
the non-integral items may also be used, provided they do not impair the performance of the coatings
of the surrounding structure. Access arrangements that are integral to the ship structure, such as
increased stiffener depths for walkways, stringers, etc. are to fully comply with this Standard.
4.3.3 It is also recommended that supports for piping, measuring devices, etc., be coated in
accordance with the non-integral items indicated in paragraph 4.3.2.
4.4

Basic coating requirements

4.4.1 The requirements for protective coating systems to be applied at ship construction for
dedicated seawater ballast tanks of all ship types and double-side skin spaces arranged in bulk
carriers of 150 m in length and upward meeting the performance standard specified in paragraph 4.1
are listed in table 1.
I:\CIRC\MSC\01\1198.doc

MSC.1/Circ.1198
ANNEX 2
Page 5
4.4.2 Coating manufacturers shall provide a specification of the protective coating system to satisfy
the requirements of table 1.
4.4.3 The Administration or an organization recognized by the Administration shall verify the
Technical Data Sheet and Statement of Compliance or Type Approval Certificate for the protective
coating system.
4.4.4 The shipyard shall apply the protective coating in accordance with the verified Technical
Data Sheet and its own verified application procedures.
Table 1 – Basic coating system requirements for ballast tanks of all type of ships and
double-side skin spaces of bulk carriers of 150 m and upwards
Characteristic

Requirement

1

Design of coating system

.1

Selection of the
coating system

The selection of the coating system should be considered by
the parties involved with respect to the service conditions and
planned maintenance. The following aspects, among other
things should be considered:
.1
.2
.3
.4
.5

location of space relative to heated surfaces;
frequency of ballasting and deballasting operations;
required surface conditions;
required surface cleanliness and dryness;
supplementary cathodic protections, if any (where
coating is supplemented by cathodic protection, the
coating should be compatible with the cathodic
protection system).

Coating manufacturers shall have products with documented
satisfactory performance records and technical data sheets.
The manufacturers should also be capable of rendering
adequate technical assistance. Performance records, technical
data sheet and technical assistance (if given) shall be recorded
in the Coating Technical File.
Coatings for application underneath sun-heated decks or on
bulkheads forming boundaries of heated spaces shall be able
to withstand repeated heating and/or cooling without
becoming brittle.

I:\CIRC\MSC\01\1198.doc

Reference
standard
-

MSC.1/Circ.1198
ANNEX 2
Page 6
Characteristic
.2

Coating type

Requirement
Epoxy based systems.

Reference
standard
–

Other coating systems with performance according to the test
procedure in annex 1.
A multi-coat system with each coat of contrasting colour is
recommended.
The top coat shall be of a light colour in order to facilitate inservice inspection.
.3

.4

Coating
Epoxy based systems tested prior to the date of entry into
pre-qualification test force of this Standard in a laboratory by a method
corresponding to the test procedure in annex 1 or equivalent,
which as a minimum meets the requirements for rusting and
blistering; or which have documented field exposure for 5
years with a final coating condition of not less than “GOOD”
may be accepted.

–

For all other systems, testing according to the procedure in
annex 1, or equivalent, is required.

–

There shall be a minimum of two stripe coats and two spray
coats, except that the second stripe coat, by way of welded
seams only, may be reduced in scope where it is proven that
the NDFT can be met by the coats applied in order to avoid
unnecessary over thickness. Any reduction in scope of the
second stripe coat shall be fully detailed in the CTF.

–

Job specification

Stripe coats shall be applied by brush or roller. Roller to be
used for scallops, ratholes, etc. only.
Each main coating layer shall be appropriately cured before
application of the next coat, in accordance with coating
manufacturer’s recommendations. Surface contaminants such
as rust, grease, dust, salt, oil, etc. shall be removed prior to
painting with proper method according to the paint
manufacturer’s recommendation.
Abrasive inclusions
embedded in the coating shall be removed. Job specifications
shall include the dry-to-recoat times and walk-on time given
by the manufacturer.

I:\CIRC\MSC\01\1198.doc

MSC.1/Circ.1198
ANNEX 2
Page 7
Characteristic
.5

Requirement

Reference
standard

NDFT (nominal total NDFT 320 µm with 90/10 rule for epoxy based coatings, Type of gauge
dry film thickness)
and calibration in
other systems to coating manufacturer’s specifications.
accordance with
SSPC-PA2
Maximum total dry film thickness according to
manufacturer’s detailed specifications.
Care shall be taken to avoid increasing the thickness in an
exaggerated way. Wet film thickness shall be regularly
checked during application.
Thinner shall be limited to those types and quantities
recommended by the manufacturer.

2

PSP (Primary surface preparation)

.1

Blasting and profile

Sa 2½; with profiles between 30-75 µm.

ISO 8501-1,

ISO 8503-1/3
Blasting should not be carried out when:
.1
the relative humidity is above 85%; or
.2
the surface temperature of steel is less than 3°C
above the dew point.
Checking of the steel surface cleanliness and roughness
profile should be carried out at the end of the surface
preparation and before the application of the primer, in
accordance with the manufacturer’s recommendations.
.2

Water soluble salt
limit equivalent to
NaCl

≤ 50 mg/m2 of sodium chloride.

.3

Shop primer

Zinc containing inhibitor free zinc silicate based or
equivalent.

Conductivity
measured in
accordance with
ISO 8502-9
–

Compatibility with main coating system shall be confirmed
by the coating manufacturer.
3

Secondary surface preparation

.1

Steel condition

The steel surface should be prepared so that the coating ISO 8501-3
selected can achieve an even distribution at the required
NDFT and have an adequate adhesion by removing sharp
edges, grinding weld beads and removing weld spatter and
any other surface contaminant in accordance with ISO 8501-3
grade P2.
Edges to be treated to a rounded radius of minimum 2 mm, or
subjected to three pass grinding or at least equivalent process
before painting.

I:\CIRC\MSC\01\1198.doc

MSC.1/Circ.1198
ANNEX 2
Page 8
Characteristic
.2

Surface treatment

Requirement
Sa 2½ on damaged shop primer and welds.

Reference
standard
ISO 8501-1

Sa 2 removing at least 70% of intact shop primer, which has
not passed a pre-qualification certified by test procedures
in .1.c.
If the complete coating system comprising epoxy based main
coating and shop primer has passed a pre-qualification
certified by test procedures in .1.c, intact shop primer may be
retained provided the same epoxy coating system is used.
The retained shop primer shall be cleaned by sweep blasting,
high pressure water washing or equivalent method.
If a zinc silicate shop primer has passed the pre-qualification
test of .1.c as part of an epoxy coating system, it may be used
in combination with other epoxy coatings certified under .1.c,
provided that the compatibility has been confirmed by the
manufacturer by the test in accordance with paragraph 1.7 of
appendix 1 to annex 1 without wave movement.
.3

Surface treatment
after erection

Butts St 3 or better or Sa 2½ where practicable. Small ISO 8501-1
damages up to 2% of total area: St 3. Contiguous damages
over 25 m2 or over 2% of the total area of the tank, Sa 2½
should be applied.
Coating in overlap to be feathered.

.4

Profile requirements

In case of full or partial blasting 30-75 µm, otherwise as ISO 8503-1/3
recommended by the coating manufacturer.

.5

Dust

Dust quantity rating “1” for dust size class “3”, “4” or “5”. ISO 8502-3
Lower dust size classes to be removed if visible on the surface
to be coated without magnification.

.6

Water soluble salts
limit equivalent to
NaCl after blasting/
grinding

≤ 50 mg/m2 of sodium chloride.

.7

Oil contamination

No oil contamination.

–

4

Miscellaneous

.1

Ventilation

Adequate ventilation is necessary for the proper drying and
curing of coating. Ventilation should be maintained
throughout the application process and for a period after
application is completed, as recommended by the coating
manufacturer.

–

I:\CIRC\MSC\01\1198.doc

Conductivity
measured in
accordance with
ISO 8502-9

MSC.1/Circ.1198
ANNEX 2
Page 9
Characteristic

Requirement

Reference
standard

.2

Environmental
conditions

Coating shall be applied under controlled humidity and
surface conditions, in accordance with the manufacturer’s
specifications. In addition, coating shall not be applied when:
.1
the relative humidity is above 85%; or
.2
the surface temperature is less than 3°C above the
dew point.

.3

Testing of coating

Destructive testing should be avoided.
Dry film thickness shall be measured after each coat for
quality control purpose and the total dry film thickness shall ISO 19840
be confirmed after completion of final coat, using appropriate
Annex 3
thickness gauges.

.4

Repair

Any defective areas, e.g. pin-holes, bubbles, voids, etc.
should be marked up and appropriate repairs effected. All
such repairs shall be re-checked and documented.

5

–

–

COATING SYSTEM APPROVAL

Results from prequalification tests (table 1, 1.3) of the coating system shall be documented, and a
Statement of Compliance or Type Approval Certificate shall be issued if found satisfactory by a third
party, independent of the coating manufacturer.
6

COATING INSPECTION REQUIREMENTS

6.1

General

6.1.1 To ensure compliance with this Standard, the following shall be carried out by the qualified
coating inspectors certified to NACE Level II, FROSIO level Red or equivalent as verified by the
Administration or the recognized organization.
6.1.2 Coating inspectors shall inspect surface preparation and coating application during the
coating process by carrying out, as a minimum, those inspection items identified in section 6.2 to
ensure compliance with this Standard. Emphasis shall be placed on initiation of each stage of
surface preparation and coatings application as improper work is extremely difficult to correct later
in the coating progress. Representative structural members shall be non-destructively examined for
coating thickness. The inspector shall verify that appropriate collective measures have been carried
out.
6.1.3 Results from the inspection shall be recorded by the inspector and shall be included in the
CTF (refer to annex 2, Example of Daily Log and Non-conformity Report).

I:\CIRC\MSC\01\1198.doc

MSC.1/Circ.1198
ANNEX 2
Page 10
6.2

Inspection items

Construction
stage
Primary surface
preparation

Inspection items
1 The surface temperature of steel, the relative humidity and the dew point shall be
measured and recorded before the blasting process starts and at times of sudden
changes in weather.
2 The surface of steel plates shall be tested for soluble salt checked for oil, grease and
other contamination.
3 The cleanliness of the steel surface shall be monitored in the shop primer application
process.
4 The shop primer material shall be confirmed to meet the requirements of 2.3 of table 1.

Thickness

Block assembly

If compatibility with the main coating system has been declared, then the thickness and
curing of the zinc silicate shop primer to be confirmed to conform to the specified
values.
1 After completing construction of the block and before secondary surface preparation
starts, a visual inspection for steel surface treatment including edge treatment shall be
carried out.
Any oil, grease or other visible contamination to be removed.
2 After blasting/grinding/cleaning and prior to coating, a visual inspection of the
prepared surface shall be carried out.
On completion of blasting and cleaning and prior to the application of the first coat of
the system, the steel surface shall be tested for levels of remaining soluble salts in at
least one location per block.
3 The surface temperature, the relative humidity and the dew point shall be monitored
and recorded during the coating application and curing.
4 Inspection to be performed of the steps in the coating application process mentioned
in table 1.
5 DFT measurements shall be taken to prove that the coating has been applied to the
thickness as specified and outlined in annex 3.

Erection

1 Visual inspection for steel surface condition, surface preparation and verification of
conformance to other requirements in Table 1, and the agreed specification to be
performed.
2 The surface temperature, the relative humidity and the dew point shall be measured
and recorded before coating starts and regularly during the coating process.
3 Inspection to be performed of the steps in the coating application process mentioned
in table 1.

I:\CIRC\MSC\01\1198.doc

MSC.1/Circ.1198
ANNEX 2
Page 11
7

VERIFICATION REQUIREMENTS

The following shall be carried out by the Administration or recognized organization prior to
reviewing the Coating Technical File for the ship subject to this Performance Standard:

8

.1

check that the Technical Data Sheet and Statement of Compliance or Type Approval
Certificate comply with this Standard;

.2

check that the coating identification on representative containers is consistent with
the coating identified in the Technical Data Sheet and Statement of Compliance or
Type Approval Certificate;

.3

check that the inspector is qualified in accordance with the qualification standards
in paragraph 6.1.1;

.4

check that the inspector’s reports of surface preparation and the coating’s application
indicate compliance with the manufacturer’s Technical Data Sheet and Statement of
Compliance or Type Approval Certificate; and

.5

monitor implementation of the coating inspection requirements.

ALTERNATIVE SYSTEMS

8.1
All systems that are not an epoxy based system applied according to Table 1 of this Standard
are defined as an alternative system.
8.2
This Standard is based on recognized and commonly used coating systems. It is not meant to
exclude other, alternative, systems with proven equivalent performance, for example non epoxy
based systems.
8.3
Acceptance of alternative systems will be subject to documented evidence that they ensure a
corrosion prevention performance at least equivalent to that indicated in this Standard.
8.4
As a minimum, the documented evidence shall consist of satisfactory performance
corresponding to that of a coating system which conforms to the Coating Standard described in
section 4, a target useful life of 15 years in either actual field exposure for 5 years with final coating
condition not less than “GOOD” or laboratory testing. Laboratory test shall be conducted in
accordance with the test procedure given in annex 1 of this Standard.

***

I:\CIRC\MSC\01\1198.doc

MSC.1/Circ.1198
ANNEX 2
Page 12
ANNEX 1
TEST PROCEDURES FOR COATING QUALIFICATION
FOR BALLAST TANK OF ALL TYPES OF SHIPS AND
DOUBLE-SIDE SKIN SPACES OF BULK CARRIERS COATING
1

Scope

These Procedures provide details of the test procedure referred to in paragraphs 5 and 8.3 of this
Standard.
2

Definitions

Coating specification means the specification of coating systems which includes the type of coating
system, steel preparation, surface preparation, surface cleanliness, environmental conditions,
application procedure, acceptance criteria and inspection.
3

Testing

Coating specification shall be verified by the following tests. The test procedures shall comply with
appendix 1 (Test on simulated ballast tank conditions) and appendix 2 (Condensation chamber tests)
to this annex as follows:
.1

For protective coatings for dedicated seawater ballast tanks, appendix 1 and
appendix 2 shall apply.

.2

For protective coatings for double-side spaces of bulk carriers of 150 m in length and
upwards other than dedicated seawater ballast tanks, appendix 2 shall apply.

I:\CIRC\MSC\01\1198.doc

MSC.1/Circ.1198
ANNEX 2
Page 13
APPENDIX 1
TEST ON SIMULATED BALLAST TANK CONDITIONS
1

Test condition

Test on simulated ballast tank conditions shall satisfy each of the following conditions:
.1

The test shall be carried out for 180 days.

.2

There are to be 5 test panels.

.3

The size of each test panel is 200 mm x 400 mm x 3 mm. Two of the panels (Panel 3
and 4 below) have a U-bar welded on. The U-bar is welded to the panel in a 120 mm
distance from one of the short sides and 80 mm from each of the long sides.

Welded to the
panel only on the
outside of the Ubar

15 mm
40mm

25 mm
long, 2 mm
thick

The panels are to be treated according to this Standard, table 1; 1, 2 and 3, and
coating system applied according to table 1, 1.4 and 1.5. Shop primer to be
weathered for at least 2 months and cleaned by low pressure washing or other mild
method. Blast sweep or high pressure washing, or other primer removal methods not
to be used. Weathering method and extent shall take into consideration that the
primer is to be the foundation for a 15 year target life system. To facilitate
innovation, alternative preparation, coating systems and dry film thicknesses may be
used when clearly defined.
.4

The reverse side of the test piece shall be painted appropriately, in order not to affect
the test results.

.5

As simulating the condition of actual ballast tank, the test cycle runs for two weeks
with natural or artificial seawater and one week empty. The temperature of the
seawater is to be kept at about 35°C.

.6

Test Panel 1: This panel is to be heated for 12 hours at 50°C and cooled for 12 hours
at 20°C in order to simulate upper deck condition. The test panel is cyclically
splashed with natural or artificial seawater in order to simulate a ship’s pitching and
rolling motion. The interval of splashing is 3 seconds or faster. The panel has a
scribe line down to bare steel across width.

.7

Test Panel 2 has a fixed sacrificial zinc anode in order to evaluate the effect of
cathodic protection. A circular 8 mm artificial holiday down to bare steel is
introduced on the test panel 100 mm from the anode in order to evaluate the effect of
the cathodic protection. The test panel is cyclically immersed with natural or
artificial seawater.

I:\CIRC\MSC\01\1198.doc

MSC.1/Circ.1198
ANNEX 2
Page 14
.8

Test Panel 3: to be cooled on the reverse side, in order to give a temperature gradient
in order to simulate a cooled bulkhead in a ballast wing tank, and splashed with
natural or artificial seawater in order to simulate a ship’s pitching and rolling motion.
The gradient of temperature is approximately 20°C, and the interval of splashing
is 3 seconds or faster. The panel has a scribe line down to bare steel across width.

.9

Test Panel 4 is to be cyclically splashed with natural or artificial seawater in order to
simulate a ship’s pitching and rolling motion. The interval of splashing is 3 seconds
or faster. The panel has a scribe line down to bare steel across width.

.10

Test Panel 5 is to be exposed to dry heat for 180 days at 70°C to simulate boundary
plating between heated bunker tank and ballast tank in double bottom.

CYCLIC HEATING
12 HOURS 50 ºC
12 HOURS 20 ºC

TEST PANELS

COOLING
TEMP. GRADIENT

SEAWATER 35 ºC
HEATING

WAVE MOVEMENT

Figure 1
Wave tank for testing of ballast tank coatings
2

Test results

2.1

Prior to the testing, the following measured data of the coating system shall be reported:
.1

infrared (IR) identification of the base and hardener components of the coating;

.2

specific gravity, according to ISO 2811-74, of the base and hardener components of
the paint; and

.3

number of pinholes, low voltage detector at 90 Volt.

I:\CIRC\MSC\01\1198.doc

MSC.1/Circ.1198
ANNEX 2
Page 15
2.2

After the testing, the following measured data shall be reported:
.1

blisters and rust according to ISO 4628/2 and ISO 4628/3;

.2

dry film thickness (DFT) (use of a template) (see annex 3);

.3

adhesion value according to ISO 4624;

.4

flexibility according to ASTM D4145, modified according to panel thickness (3 mm
steel, 300 µm coating, 150 mm cylindrical mandrel gives 2% elongation) for
information only;

.5

cathodic protection weight loss/current demand/disbondment from artificial holiday;

.6

undercutting from scribe. The undercutting along both sides of the scribe is
measured and the maximum undercutting determined on each panel. The average of
the three maximum records is used for the acceptance.

3

Acceptance criteria

3.1

The test results based on section 2 shall satisfy the following criteria:
Item

Acceptance criteria for epoxy
based systems applied according
to Table 1 of this Standard

Acceptance criteria for alternative
systems

Blisters on panel

No blisters

No blisters

Rust on panel

Ri 0 (0%)

Ri 0 (0%)

Number of pinholes

0

0

Adhesive failure

> 3.5 MPa
> 5 MPa
Adhesive failure between substrate Adhesive failure between substrate
and coating or between coats for 60% and coating or between coats for 60%
or more of the areas.
or more of the areas.

Cohesive failure

> 3.0 MPa
> 5 MPa
Cohesive failure in coating for 40% Cohesive failure in coating for 40%
or more of the area.
or more of the area.

Cathodic protection current
< 5 mA/m2
demand calculated from weight
loss

< 5 mA/m2

Cathodic protection;
disbondment from artificial
holiday

< 8 mm

< 5 mm

Undercutting from scribe

< 8 mm

< 5 mm

U-beam

Any defects, cracking or detachment Any defects, cracking or detachment
at the angle or weld will lead to at the angle or weld will lead to
system being failed.
system being failed.

I:\CIRC\MSC\01\1198.doc

MSC.1/Circ.1198
ANNEX 2
Page 16
3.2
Epoxy based systems tested prior to the date of entry into force of this Standard shall satisfy
only the criteria for blistering and rust in the table above.
3.3
Epoxy based systems tested when applied according to table 1 of this Standard shall satisfy
the criteria for epoxy based systems as indicated in the table above.
3.4
Alternative systems not necessarily epoxy based and/or not necessarily applied according to
table 1 of this Standard shall satisfy the criteria for alternative systems as indicated in the table
above.
4

Test report

The test report shall include the following information:
.1

name of the manufacturer;

.2

date of tests;

.3

product name/identification of both paint and primer;

.4

batch number;

.5

data of surface preparation on steel panels, including the following:

.6

-

surface treatment;

-

water soluble salts limit;

-

dust; and

-

abrasive inclusions;

application data of coating system, including the following:
-

shop primed;

-

number of coats;

-

recoat interval*;

-

dry film thickness (DFT) prior to testing*;

-

thinner*;

-

humidity*;

-

air temperature*; and

-

steel temperature;
*

Both of actual specimen data and manufacturer’s requirement/recommendation.

.7

test results according to section 2; and

.8

judgment according to section 3.
***

I:\CIRC\MSC\01\1198.doc

MSC.1/Circ.1198
ANNEX 2
Page 17
APPENDIX 2
CONDENSATION CHAMBER TEST
1

Test condition

Condensation chamber test shall be conducted in accordance with ISO 6270.
.1

The exposure time is 180 days.

.2

There are to be 2 test panels.

.3

The size of each test panel is 150 mm x 150 mm x 3 mm. The panels are to be
treated according to this Standard, table 1; 1, 2 and 3, and coating system applied
according to table 1, 1.4 and 1.5. Shop primer to be weathered for at least 2 months
and cleaned by low pressure washing or other mild method. Blast sweep or high
pressure washing, or other primer removal methods not to be used. Weathering
method and extent shall take into consideration that the primer is to be the foundation
for a 15 year target life system. To facilitate innovation, alternative preparation,
coating systems and dry film thicknesses may be used when clearly defined.

.4

The reverse side of the test piece shall be painted appropriately, in order not to affect
the test results.
Room temperature 23 ± 2 ° C

Test panels

100 % RH

Water 40 ± 2 ° C

Figure 2
Condensation chamber

I:\CIRC\MSC\01\1198.doc

MSC.1/Circ.1198
ANNEX 2
Page 18
2

Test results

According to section 2 (except for paragraphs 2.2.5 and 2.2.6) of Appendix 1.
3

Acceptance criteria

3.1

The test results based on section 2 shall satisfy the following criteria:
Item

Acceptance criteria for epoxy
based systems applied according
to table 1 of this standard

Acceptance criteria for alternative
systems

Blisters on panel

No blisters

No blisters

Rust on panel

Ri 0 (0%)

Ri 0 (0%)

Number of pinholes

0

0

Adhesive failure

> 3.5 MPa
> 5 MPa
Adhesive failure between substrate Adhesive failure between substrate
and coating or between coats for 60% and coating or between coats for 60%
or more of the areas.
or more of the areas.

Cohesive failure

> 3.0 MPa
> 5 MPa
Cohesive failure in coating for 40% Cohesive failure in coating for 40%
or more of the area.
or more of the area.

3.2
Epoxy based systems tested prior to the date of entry into force of this Standard shall satisfy
only the criteria for blistering and rust in the table above.
3.3
Epoxy based systems tested when applied according to table 1 of this Standard shall satisfy
the criteria for epoxy based systems as indicated in the table above.
3.4
Alternative systems not necessarily epoxy based and/or not necessarily applied according to
Table 1 of this Standard shall satisfy the criteria for alternative systems as indicated in the
table above.
4

Test report

According to section 4 of Appendix 1.
***

I:\CIRC\MSC\01\1198.doc

MSC.1/Circ.1198
ANNEX 2
Page 19
ANNEX 2
EXAMPLE OF DAILY LOG AND NON-CONFORMITY REPORT

I:\CIRC\MSC\01\1198.doc

MSC.1/Circ.1198
ANNEX 2
Page 20

***
I:\CIRC\MSC\01\1198.doc

MSC.1/Circ.1198
ANNEX 3
DRY FILM THICKNESS MEASUREMENTS

The following verification check points of DFT are to be taken:
.1

one gauge reading per 5 m2 of flat surface areas;

.2

one gauge reading at 2 to 3 m intervals and as close as possible to tank boundaries,
but not further than 15 mm from edges of tank boundaries;

.3

longitudinal and transverse stiffener members:
One set of gauge readings as shown below, taken at 2 to 3 m run and not less than
two sets between primary support members;
Primary support members

Longitudinal and transverse stiffeners
15 mm (Typical from edges)

Figure 3

NOTE:

Arrows of diagram indicate critical areas and should be understood to mean
indication for both sides.

.4

3 gauge readings for each set of primary support members and 2 gauge readings for
each set of other members as indicated by the arrows in the diagram;

.5

for primary support members (girders and transverses) one set of gauge readings
for 2 to 3 m run as shown in figure 3 above but not less than three sets;

.6

around openings one gauge reading from each side of the opening;

.7

five gauge readings per square metre (m2) but not less than three gauge readings
taken at complex areas (i.e. large brackets of primary support members); and

.8

additional spot checks to be taken to verify coating thickness for any area considered
necessary by the coating inspector.
***

I:\CIRC\MSC\01\1198.doc

MSC.1/Circ.1198
ANNEX 4
STANDARDS REFERENCE TO THE PERFORMANCE STANDARDS
ON PROTECTIVE COATINGS

__________

I:\CIRC\MSC\01\1198.doc
