Repository: ggbxffcrqbb-lab/spacemit_project_final

# spacemit_project

Muse Pi Pro (K1) 板端正式工程。

## 当前结论

| 项目 | 当前状态 |
|---|---|
| 唯一真源 | `/mnt/ssd/spacemit_project` |
| 当前阶段 | `Phase 5` 板端视觉防腐演示阶段 |
| 当前主线 | USB 摄像头实时两级腐蚀识别演示 |
| 正式运行时 | `spacemit-ort` |
| 板端模型目录 | `/mnt/ssd/models` |
| GitHub 仓库 | `ggbxffcrqbb-lab/spacemit_project_phase1-5` |
| Windows 侧定位 | 辅助整理、副本备份、文档与同步中转，不作为板端最终验证口径 |

## Phase 5 当前重点

当前正式演示入口已经切换到板端视觉链路，重点不再只是 Phase 4 的知识库与语音，而是：

- 图像处理 + 实时显示链路
- 一级 1 类腐蚀分割
- 二级 3 类腐蚀细分分类
- `q.onnx` 量化模型板端推理
- USB 摄像头实时演示入口

## 正式演示入口

板端正式演示脚本：

```bash
cd /mnt/ssd/spacemit_project
bash scripts/launch_corrosion_two_stage_rt_demo.sh
```

对应主配置：

- `configs/vision_usb_corrosion_two_stage_rt.yaml`

该入口实际执行的是：

- `vision-stream`
- `--backend usb_v4l2`
- `--display-competition`

## 当前模型链路

### 一级模型：1 类腐蚀分割

- 配置：`configs/vision_spacemit_corrosion_seg_1cls_v1.yaml`
- 模型：`/mnt/ssd/models/vision/corrosion_two_stage/seg/yolov8n_seg_corrosion_1cls_v1.q.onnx`
- 标签：`assets/labels/corrosion_seg_1cls.txt`
- 类别：`corrosion`

### 二级模型：3 类腐蚀分类

- 模型：`/mnt/ssd/models/vision/corrosion_two_stage/cls/yolov8n_cls_corrosion_3cls_v1.q.onnx`
- 标签：`assets/labels/corrosion_cls_3cls.txt`
- 类别：
  - `crevice_corrosion`
  - `pitting_corrosion`
  - `uniform_corrosion`

## 当前已完成能力

- 板端图像采集、推理、叠框、实时显示链路已经打通
- 一级分割 + 二级分类两级推理已经接入实时摄像头流
- 板端正式运行已切到 `q.onnx + spacemit-ort`
- 演示入口已经针对实时流畅性做了节流与日志降噪处理
- Phase 4 的语音、RAG、状态页能力继续保留，可作为辅助能力调用

## 关键目录

| 路径 | 用途 |
|---|---|
| `app/` | 正式业务代码 |
| `configs/` | 板端运行配置 |
| `scripts/` | 启动、测试、同步、诊断脚本 |
| `docs/` | Phase 5 文档、实验记录、路线说明 |
| `assets/labels/` | 腐蚀分割 / 分类标签 |
| `/mnt/ssd/models` | 板端正式模型目录 |
| `/mnt/ssd/logs/spacemit_project` | 日志与输出目录 |

## 板端常用命令

```bash
cd /mnt/ssd/spacemit_project

# 正式实时演示
bash scripts/launch_corrosion_two_stage_rt_demo.sh

# 查看视觉日志目录
ls /mnt/ssd/logs/spacemit_project/vision_usb_corrosion_two_stage_rt
```

## 说明

- 之前 README 中仍写 `Phase 4`，仅表示文档未及时更新，不代表板端主线仍停留在 Phase 4。
- 当前仓库主线已经进入 `Phase 5`，正式演示口径以板端 `/mnt/ssd/spacemit_project` 和实时视觉链路为准。

# 防腐知识库种子说明

这里存放当前板端离线 RAG 的**首批本地知识卡**。

当前定位：

1. 用于把作品从“通用语音助手”升级为“能引用本地资料的防腐问答终端”。
2. 先支撑 Phase 3 + 最小可用 RAG，不冒充完整国标或企业规程库。
3. 后续可继续补充标准、SOP、案例、巡检记录和企业内部手册。

当前这些文档以**工程演示知识卡**为主，适合做：

- 涂层起泡、开裂、脱落、锈蚀等缺陷初判
- 储罐和管道外壁腐蚀巡检问答
- 高风险场景下的保守处置建议

不适合直接替代：

- 设计计算
- 承压设备定级
- 动火、受限空间、停输停产等审批决策
- 企业正式工艺卡和强制性标准文本

File: data/knowledge/imported/phase4_raw/global/visual_defects/hempel_caulking_tank_bottoms_walls-pdf.md
# Hempel Caulking of Tank Bottoms and Walls

## 导入元数据

- 批次：global
- 主题域：visual_defects
- 资料类型：guides_pdfs
- 原始文件：tmp\phase4_knowledge_sources\03_visual_defects\guides_pdfs\hempel_caulking_tank_bottoms_walls.pdf
- 原始格式：.pdf
- 来源网址：https://www.hempel.com/-/media/Hempel/Files/Technical-Guidelines/Tank-Linings/Caulking-of-tank-bottoms--walls.pdf

## 正文

Hempel Technical Guideline

Caulking of tank bottoms and walls
Introduction
Steel plate overlaps, seams and welds in tank bottoms and
walls, the same as the chime area (the joint area between wall
and floor plates) should be properly filled in to obtain a
smooth, continuous surface to apply the tank lining system on.
This step, known as caulking, is especially important when
applying reinforced systems (with fibreglass mat and chopped
glass fibres), as if the surface is not even it is very difficult to
obtain a regular, smooth application, particularly in the chimes.

Recommended ratio and procedure to obtain a workable
surfacer on horizontal surfaces is:

1 part by weight of the ready to apply, mixed solvent free
lining

3 parts by weight of the silica sand

mix properly with a heavy duty stirrer at low speed in order
not to introduce too much air

apply by spatula

Steel plate overlaps

The product to be used as caulking material (filler/surfacer) for
these areas must have the same chemical resistance as the
whole system to make sure the corrosion protection is not
compromised in these areas.

Caulking material
Steel bottom plate

Safety
Use adequate personal safety equipment and follow sound
procedures. Apply only in well ventilated areas. Observe safety
labels on packaging and paint containers and consult Hempel’s
Safety Data Sheets for the products to be applied.

Scope
The scope of this Technical Guideline is to provide specific
advice on how to use silica sand as “filler” to produce caulking
materials (fillers/surfacers) for tank bottoms and walls based
on the same solvent free lining as in the specified system. This
ensures having the same chemical resistance and also avoids
using different, specific products in overlap areas, seams,
welds and chimes.
Typical Hempel products for this usage include:
Hempaline Defend 400

Hempaline Defend 630

Steel bottom plate

Fillers
Caulking materials used for the chime areas (the joint area
between wall and floor plates) are known as fillers. They are
also used in moderate pitting on vertical areas, as mentioned
above.
Recommended ratio and procedure to obtain a workable filler
is:

1 part by weight of the ready to apply, mixed solvent free
lining

4-5 parts by weight of the silica sand

mix properly with a heavy duty stirrer at low speed in order
not to introduce too much air

consistency should be similar to clay (solid paste).

apply by spatula. For chimes, use of a round object is
recommended to obtain a smooth surface



Steel wall plate

Chimes

Preparation of the caulking material
Type of silica sand
It is recommended to use silica sand of average particle size 200
microns, which has been sieved (300 microns), washed and (fire)
dried.
Surfacers
Caulking materials used for steel plate overlaps, seams and
welds in tank bottoms and walls are also known as surfacers.
The exception is moderate pitting on vertical areas, which are
difficult to fill in due to the impossibility to push the material deep
inside the pitting and to the high risk of sagging. Therefore, fillers
(described in the following section) are recommended for these
areas.

hempel.com

Caulking material

Steel bottom plate

General remarks
Make sure the mixing ratio of the components of the lining
system itself is correct before mixing the ready to apply lining
with the silica sand.

Depending on the material, steel temperature and local
conditions, a small deviation from the above mentioned ratios


Issued by Hempel A/S - March 2023
1/2

Hempel Technical Guideline







may be needed. However, the amount of silica sand shall not
be higher than recommended in order to avoid a too dry,
“cement like” surfacer/filler.
The pot life of the surfacer/filler will be within the same range
as the solvent free lining itself. Please refer to Product Data
Sheet (PDS) of the relevant product.
Do not apply more than a 6 mm (1/4 in.) thick section in one
pass. If greater thickness is required apply in multiple passes
allowing the caulk to harden between passes.
Before application of the full coating system, the caulking
material should be sealed with a thin coat of the same
coating specified as first coat in order to avoid entrapped air.

This document is intended for professional use and provides generic advice in respect of the subject matter only. It is not intended to be used as a
comprehensive guide. The buyer/applicator should always read the relevant Product Data Sheet (“PDS”) and Safety Data Sheet (“SDS”) relating to the
Products ordered which are available for download on www.hempel.com. If in doubt, please contact your local Hempel representative for further advice. To
the extent relevant, the disclaimer set out in the relevant PDS(s) applies to this document.

hempel.com

Issued by Hempel A/S – March 2023
2/2

File: data/knowledge/imported/phase4_raw/global/visual_defects/hempel_chemical_protection_guide_intro.md
# Hempel Chemical Protection Guide Introduction

## 导入元数据

- 批次：global
- 主题域：visual_defects
- 资料类型：reference_pages
- 原始文件：tmp\phase4_knowledge_sources\03_visual_defects\reference_pages\hempel_chemical_protection_guide_intro.html
- 原始格式：.html
- 来源网址：https://cpg.hempel.com/marine/introduction

## 正文

Hempel Chemical Protection Guide

Search
Introduction
Notes
Coating Systems

Introduction

"Hempel's chemical protection guide" provides information on the resistance of Hempel's tank coatings towards a large number of chemicals, and how to maintain this resistance for the longest possible period of operation. The resistance of a tank lining (the actual film applied) is of course determined by the resistance of the coating material itself, but to a very high degree also by the execution of all work related to the application of the coating
For the resistance categories listed in the resistance table it is assumed that the execution of the job has been done in accordance with "Hempel's Technical Standard for Tank Coating Work".
Hempel's tank coatings have been formulated to meet the individual demands associated with various transportation patterns or various needs for storage
The selection of "the right" coating system must be based on an analysis of the chemicals intended to be carried, and of the typically occurring chemical sequences. Hempel is at your disposal to assist in this process.
The information in "Hempel's chemical protection guide" is based on extensive laboratory testing, combined with field experience, and believed to be correct. However, Hempel makes no warranty nor assumes any liability or obligation in connection with its use. This edition cancels all previous editions.
Data are subject to change without notice.

Try it yourself Go to full list of Cargo, products and restrictions and specify your needs.
Start searching

Hempel A/S

Lundtoftegårdsvej 91

2800 Kgs. Lyngby

2026 Hempel, All right reserved

v 1.0.4

Disclaimer Cookie Policy LinkedIn

Disclaimer

The information in Hempel's Chemical Protection Guide is based on extensive laboratory testing, combined with field experience, and believed to be correct. However, Hempel makes no warranty nor assumes any liability or obligation in connection with its use.
This edition cancels all previous editions. Data are subject to change without notice.
The data provided on the internet are for your information only and are subject to change without prior notice.

Close

File: data/knowledge/imported/phase4_raw/global/visual_defects/hempel_chemical_protection_guide_protective.md
# Hempel Chemical Protection Guide Protective

## 导入元数据

- 批次：global
- 主题域：visual_defects
- 资料类型：reference_pages
- 原始文件：tmp\phase4_knowledge_sources\03_visual_defects\reference_pages\hempel_chemical_protection_guide_protective.html
- 原始格式：.html
- 来源网址：https://cpg.hempel.com/protective

## 正文

Hempel Chemical Protection Guide

Search
Introduction
Notes
Coating Systems

Chemical protection guide

Get information about the resistance of Hempel's Tank linings

Show only specific Tank lining:

Search for chemical names

Advanced search

Filter by

Notes and resistance

Show only positive No Yes Show only chemicals with notes No Yes
Choose specific notes
Synonyms

Show all synonyms No Yes
Chemical groups

All

Show more

Save filters

All guides Temp. unit

°C

°F

Download PDF

Temp. unit

°C

°F

Download PDF Edit colums

Chemical Name

CAS Number

1

Items per page

12

24

48

Revision date :

for guidance only if printed

Hempel A/S

Lundtoftegårdsvej 91

2800 Kgs. Lyngby

2026 Hempel, All right reserved

v 1.0.4

Disclaimer Cookie Policy LinkedIn

Disclaimer

The information in Hempel's Chemical Protection Guide is based on extensive laboratory testing, combined with field experience, and believed to be correct. However, Hempel makes no warranty nor assumes any liability or obligation in connection with its use.
This edition cancels all previous editions. Data are subject to change without notice.
The data provided on the internet are for your information only and are subject to change without prior notice.

Close

File: data/knowledge/imported/phase4_raw/global/visual_defects/hempel_explanatory_notes_pds-pdf.md
# Hempel Explanatory Notes to PDS

## 导入元数据

- 批次：global
- 主题域：visual_defects
- 资料类型：guides_pdfs
- 原始文件：tmp\phase4_knowledge_sources\03_visual_defects\guides_pdfs\hempel_explanatory_notes_pds.pdf
- 原始格式：.pdf
- 来源网址：https://www.hempel.com/-/media/Hempel/Files/Technical-Guidelines/Explanatory-notes-to-product-datasheets-new.pdf

## 正文

Hempel Technical Guideline

Explanatory notes to PDS
Scope
These Explanatory notes define the terms used in Hempel’s Product Data Sheets (PDS) as well as the methods used to obtain the stated
data.
The notes explain the content of each field, provide background information and state any definitions, standards and measurement
methods that may be of relevance during planning and application of Hempel’s products.

Product characteristics
Description
A short description of the product including the generic coating type, basic chemistry, principal properties, and advantages.
Recommended use
The usage for which the product is designed or particularly well suited. The product may be specified for other uses in tailor-made paint
systems as outlined in the specification.
Service temperature
The maximum (and minimum) temperature (dry and/or wet) that will have no immediate detrimental effect on the paint.
A service temperature constantly near the maximum value may result in a shorter service life of the specified paint system compared to
the same paint system operating at ambient conditions. If the service temperature often fluctuates, accelerated ageing (a decrease in the
paint system’s anticipated service life) is to be expected.
Most paints will change appearance (colour and/or gloss) when exposed to high temperatures, . In addition, many paints will become soft
at high temperatures and show higher sensitivity to mechanical or chemical actions.
Exposure to warm liquids, including water, is normally only recommended for dedicated paint systems. At high temperatures, wet service
will have a more pronounced influence on service life than dry service.
If the liquid has a higher temperature than the coated steel, a ‘cold wall’ effect will increase the risk of blistering and put further limitations
on the paint system’s temperature resistance. Most paint systems only tolerate moderate negative temperature gradients under
wet/immersed service conditions.

Certificates/approvals
A list of key certificates and approvals. Additional certificates and approvals may be available from Hempel on request.
Features
A summary of the most important product features.

Product safety
Flash point
The lowest temperature at which a liquid gives off sufficient vapour to form a mixture with the air near its surface which, if ignited, will make
a small flash, but not catch fire. It is important to note that adding thinner to a paint may change the flash point of the diluted material.
The flash point is calculated or measured using the Setaflash method (closed cup) according to ISO 3680. For multi-component products,
the flash point of the mixed product is shown. The flash point of the individual components is stated in the Safety Data Sheet for the
specific quality and shade.

hempel.com

Issued by Hempel A/S - November 2023
1/10

Hempel Technical Guideline

Volatile Organic Compounds (VOC) content
VOC refers to chemical compounds that, because of their high vapour pressure, easily evaporate and change from liquid phase to gas
phase. For paints, there is no global definition of which chemical compounds constitute VOCs, hence different VOC legislations are
applicable around the globe.
At Hempel, the VOC content of a paint formulation is usually determined by calculation rather than measurement. All of Hempel’s products
are manufactured using a controlled formulation. To calculate the VOC content of the final product, the paint formulation is broken down to
substance level.
Since VOC status differs for some substances under different legislations, the VOC content shown in the PDS is calculated according to
one or more of the following legislations: EU, US, Korea, China, Hong Kong or Canada. If you require the VOC content under a specific
legislation that is not shown in the PDS, please request the value from Hempel.
In some cases, the PDS will show a measured VOC value instead of calculated value. In those cases, the measurement method will be
stated. More detailed information on VOCs for specific components is given in the Safety Data Sheets.
The calculated or measured weight of VOC is stated in grams per litre (and, in some cases, lb per US gallon). For multi-component
products, the VOC is stated for the mixed product and, for certain paints, also for the diluted material according to EU Directive
2004/42/CE or other legislation.
Handling
General safety precautions that should be taken when handling or working with the product. For detailed safety information, please see the
product’s safety label and Safety Data Sheet.
A product declared ‘for professional use only’ must only be applied by professional applicators with relevant training including safe
handling of the material.

Product data
Product code
All Hempel products are identified by a unique 5-character code. A multi-component product will have a product code, as well as a code
for each component (see below).
Product components
The unique 5-character code for each component in a multi-component product. This field is not shown in a PDS for a one-component
product.
Standard shade/code
The shade written as a 5-character code. Hempel’s paint shades each have a unique code. An overview of shades are given in the table
below:
Colour groups
White
Whitish, grey
Black
Yellow, cream, buff
Blue, violet
Green
Red, orange, pink
Brown

Hempel code
10000
10010-19980
19990
20010-29990
30010-39990
40010-49990
50010-59990
60010-69990

Hempel’s standard shade codes do not necessarily equal official standards e.g. RAL shades. Frequently used shades are displayed on
Hempel’s colour cards. Hempel’s “Colour Converter” app for mobile devises may also be useful.
The fifth character in the code may be used to identify specific formulas for the same shade when a different type of pigment is used (for
example, to conform to specific standards or local legislation).
Please note that shade variations may occur in products in which colour is of less importance, such as primers, many intermediates and
antifouling coatings. Uniform appearance of a topcoat is best obtained by applying paint with the same batch numbers.
Certain data may vary from one shade to another. Occasionally, this is of relevance for VOC content, volume solids, and specific gravity.
Specific values are available from Hempel on request. Please note that some test results and approvals may only be valid for certain

shades.

hempel.com

Issued by Hempel A/S - November 2023
2/10

Hempel Technical Guideline

Most topcoats and some primers are available in customised shades through Hempel’s Multitint system. Tinted shades may deviate
from main shades in VOC content, volume solids, and specific gravity.

Gloss
The specular gloss of the paint film after drying under optimal conditions in the laboratory (non-metallic paints only). The measurement is
performed according to ISO 2813 with the reflectometer set at 60° geometry. The output figures are converted to text as follows: high gloss
(>90), glossy (60-90), semi-gloss (30-60), semi-flat (15-30), flat (<15), silk (5-10) and matt (<5).
The actual gloss will depend on conditions during application, drying and curing. For the gloss of aluminium shades, please consult
Hempel’s Technical Guideline “Aluminium pigmented topcoats” available on https://www.hempel.com/service-and-support/technical-

guidelines.

Volume solids
The volume solids ( % VS) value, expressing the ratio: dry film thickness / wet film thickness.
The stated value is determined under laboratory conditions according to ISO 3233-1 after a drying period of 7 days at 23°C [73°F] and
50% relative humidity.
% VS values are reported with an uncertainty range. This uncertainty takes into account the paint type, normal manufacturing tolerances,
experimental uncertainty, etc. Please note that volume solids may vary with shade.
For solvent free products the theoretical value 100% VS is shown. In practical life a lower value may be experienced due to shrinkage of
the film due to curing reaction. It should also be noted that for certain products containing volatile reactants (e.g. vinylesters and
polyesters) the practical % VS maybe significantly lower depending on application conditions.
Specific gravity
The weight of the liquid paint per unit volume at 25°C [77°F], expressed in kilograms per litre (and, in some cases, lb per US gallon). For
multi-component products, the specific gravity is stated for the mixed product. The specific gravity of each component can be found in the
Safety Data Sheet.
At Hempel, the specific gravity is calculated according to ASTM D 5965-02, Test method C. The actual specific gravity may vary with
shade and by a few percent compared to the theoretical value shown in the PDS.
Reference dry film thickness
The dry film thickness (DFT) used when determining performance parameters, such as drying time and overcoating intervals as well as to
calculate the theoretical spreading rate.
DFTs are measured using methods described in the ISO 19840-2012 standard.
The DFT of shop primers is determined using a special procedure, which is available from Hempel on request. For more detail on film
thickness, see the Film thickness section below.

Surface preparation
A short description of the minimum surface preparation required (cleanliness and roughness). Detailed surface preparation procedures
and techniques are described in Hempel’s technical guidelines, available on https://www.hempel.com/service-and-support/technicalguidelines.
Cleanliness: The degree of cleaning as defined by ISO 8501: Preparation of steel substrates before application of paints and related
products. This requires a visual assessment of surface cleanliness unless otherwise indicated.
For other substrates than steel, please refer to Hempel’s Technical Guidelines and/or the specification. For previously painted surfaces,
basic cleaning method and degree of preparatory cleaning is most often described, otherwise refer to the guidelines and/or specification.
Roughness: The roughened substrate is characterised by both surface roughness and roughness profile as defined by ISO 8503-2.
When a roughness profile is given in Hempel’s PDS, it is normally a sharp profile. The profile specified refers to the ISO Comparator.

hempel.com

Issued by Hempel A/S - November 2023
3/10

Hempel Technical Guideline

Application
Mixing ratio
The mixing ratio of the parts for multi-component products. Multi-component products are supplied as separate components (typically the
base product, curing agent and/or other additives) in the correct mixing ratio. The mixing ratio must be strictly adhered to (even when
mixing smaller amounts) and the individual components must be thoroughly stirred before they are combined.
For more details see Hempel’s Technical Guideline “Mixing and thinning” available on https://www.hempel.com/service-and-

support/technical-guidelines.
Thinner
The recommended thinner for the product if thinning is needed for the application.
After stirring (and mixing for multi-component products), Hempel’s paints are ready to be applied at the film thickness stated in the PDS or
in the specification. If the paint is too thick (e.g. in cold weather or for special purposes, such as application in a lower film thickness), the
thinner(s) indicated in the PDS may be added to give the required viscosity.
Use only the recommended thinner. Using the wrong thinner may negatively affect the coating system’s properties.
For more details see Hempel’s Technical Guideline “Mixing and thinning” available on https://www.hempel.com/service-and-

support/technical-guidelines.
Cleaner
In most circumstances, the thinner recommended for thinning the product can also be used for cleaning the application tools. However, for
some products, special cleaning agents are recommended. This will be stated in the PDS.
Please note that tools used for silicone products or waterborne paints may be particularly difficult to clean. It is important to follow the
cleaning instructions in the PDS or in the Hempel Technical Guidelines available on https://www.hempel.com/service-andsupport/technical-guidelines.
Pot life
The time from mixing the individual components in a multi-component product to the point when the mixed paint is no longer useable.
Pot life is shown at up to three temperatures within the optimal paint temperature range for the specific product. If the paint’s temperature
is outside this range, the following rule of thumb may be used.
For solvent-borne paints:

Pot life is halved for every 10°C [18°F] increase in temperature

Pot life is doubled for every 10°C [18°F] decrease in temperature.
For waterborne paints:

Pot life increases with increasing temperature.
For Hempadur products, the pot life is usually shorter for airless spray application than for brush application. This is because the antisagging properties of the product are gradually lost over time. Thus, high DFTs specified for airless spray application are only obtainable
within a shorter pot life.
Please note that pot life cannot be extended by thinning.
Application method
The recommended methods for applying the product in order of priority. If thinning is required, the normal maximum thinning is indicated
for each method. In some cases, higher thinning rates may be needed, consult the specification.
For airless spray, a typical nozzle orifice and nozzle pressure – or a range of nozzle parameters – are shown. Be aware that airless spray
data are for guidance only and may require adjusting depending on equipment, working conditions and other requirements.
In general, more coats are required to achieve the specified DFT when the coating is applied by brush or roller instead of spraying.
Film thickness
Depending on the product, the dry/wet film thickness (DFT/WFT) and the corresponding theoretical spreading rate are either listed as a
range or shown as a single recommended value for the standard shade listed in the PDS.
The wet film thickness value is calculated as follows:

hempel.com

Issued by Hempel A/S - November 2023
4/10

Hempel Technical Guideline

WFT (microns (or mils)) =

DFT (microns (or mils)) × 100%
Volume solids (%)

and subsequently rounded to the next WFT step on a typical wet film gauge (comb gauge).
The low and high values show the specification range for the product, but other thicknesses may be specified in specific situations. Please
be aware that using other thicknesses will alter the spreading rate, drying/curing time and the overcoating intervals indicated in the PDS.
For some products, the PDS will state the highest acceptable DFT above which the performance of the paint or the paint system might be
impaired and defects such as sagging, cracking, wrinkling, etc may occur.
Any film thickness specified in a Hempel specification supersedes the values shown in the PDS.
Theoretical spreading rate
The theoretical spreading rate (TSR) of the paint at a given dry film thickness on a completely smooth surface, calculated as follows:
Theoretical spreading rate (

m2
Volume solids (%) × 10
)=
L
Dry film thickness (microns)

In most cases TSR is also stated in the US unit ‘sq ft/US gal’.

Please note that an increase in film thickness decreases the corresponding spreading rate and vice versa.
Actual consumption (practical spreading rate) may be higher than the theoretical value. However, the practical spreading rate is not given
in the PDS, because the variation from case to case is large and dependents on many factors. Consumption is mainly affected by: the
roughness of the substrate, presence of welding seams, film thickness variances during application, complexity and size/shape of the
surface (which may increase paint overlapping) and physical losses from cans, pumps, hoses, etc.
The theoretical spreading rate cannot be given for paint materials used for saturation of an absorbing substrate, such as wood, concrete,
etc.
Application conditions
The recommended climatic conditions for good application. If climatic or other limitations beyond what is dictated by normal good painting
practice apply, these will be indicated here. As a general rule, paint should never be applied under adverse weather conditions.
Even if the weather seems fit for painting, condensation will occur if the temperature of the substrate is at or below the dew point (the
temperature at which the atmospheric humidity condenses as dew or ice). To reduce the risk of condensation due to weather change, it is
recommended that the surface temperature is at least 3°C [5°F] above the dew point during both painting and drying. Beware of ice on the
surface when painting at temperatures below freezing.
Preferably, keep the paint temperate above 15°C [60°F], otherwise the paint may require excessive thinning, which will increase the risk of
sagging. Viscosity of the paint will increase if the temperature decreases.
In confined spaces, it may be necessary to remove solvent vapours or water vapours by ensuring there is adequate fresh air or
mechanical ventilation during application and drying, both to assist evaporation and for safety and health.

Drying and overcoating
Product compatibility
Recommendations for preceding and subsequent paints that are compatible with the product. No limitation is implied. Other compatible
products may be specified depending on the purpose. In this context, shop primers are regarded as an integral part of surface preparation.
The specification supersedes any recommendation given in this section.
Drying time
Drying/curing time, measured according to standard methods or, in some cases, according to local Hempel procedures.
During measurement, standard conditions relevant for the product in question are applied, including temperature range, relative humidity,
film thickness, etc. Changing those parameters will affect drying and curing time. Therefore, the drying/curing times indicated in the PDS
may be different under operational conditions.
The drying/curing time is the time needed to reach the stages defined below:
Touch dry: The film is sufficiently solidified, by solvent evaporation, chemical reaction or both, so that it no longer flows or sticks to a finger
when lightly touched. It is measured according to ISO 9117-4: Paints and varnishes - Drying tests - Part 4: Test using a mechanical
recorder.

hempel.com

Issued by Hempel A/S - November 2023
5/10

Hempel Technical Guideline

Surface dry: The state of a coat of paint or varnish when ballotini (small transparent glass spheres) can be applied and lightly brushed
away without damaging the surface of the coating. It is measured according to ISO 9117-3 or ISO 9117-4: Paints and varnishes - Drying
tests - Part 3: Surface-drying test using ballotini or Part 4: Test using a mechanical recorder.
Hard dry: When the drying or curing reaction (or both) has proceeded sufficiently so that the film is not displaced, nor is any noticeable
mark left, when the panel is pinched between the thumb and forefinger (with the thumb on the coating film) with a relatively strong force. It
is measured according ISO 9117-4: Paints and varnishes - Drying tests - Part 4: Test using a mechanical recorder.
Dry to handle: When there is no loosening, detachment, wrinkling or other evidence of distortion of the film after the following test: The
tester places a thumb on the film while holding his/her arm in a vertical line from the wrist to the shoulder. He/she then pushes down onto
the film, exerting maximum pressure while turning his/her thumb through a 90° angle along the plane of the film. Dry-to-handle is
measured according to ASTM D1640: Standard test methods for drying, curing, or film formation of organic coatings at room temperature.
Through dry: The coating film is dry throughout its thickness; or it has solidified so completely that a large twisting force can be applied
without distorting the film. It is measured according to ISO 9117-1 or ISO 9117-4: Paints and varnishes - Drying tests - Part 1:
Determination of through-dry state and through-dry or Part 4: Test using a mechanical recorder.
Dry to walk on: The paint surface is sufficiently hardened to be walked on by a person without being damaged. It is measured using an
internal Hempel test method.
Fully cured: The paint film has achieved it required properties for the intended service, as determined by an internal Hempel evaluation.
Overcoating
Overcoating with itself: A film is considered dry for overcoating with itself when a second coat can be applied without the development of
any film irregularities, such as lifting or loss of adhesion of the first coat. It is measured by an internal Hempel test method based on a
number of ISO and ASTM standard methods.
The overcoating intervals stated in the drying table are intended as a guideline only, as a number of conditions affect overcoating intervals,
including temperature, ventilation, film thickness, number of coats, atmospheric conditions before overcoating, etc. Unless otherwise
stated, spray application is assumed – other application procedures, such as brush application, may require longer intervals.
The overcoating times shown are for the future corrosive environment that is most relevant for the paint/paint system (i.e. atmospheric
conditions of mild, medium or severe as defined in ISO 12944; corrosion classes C3 and C4, etc.) Where relevant, overcoating intervals
are given for immersion service in water.
Minimum and maximum intervals
The period of time after the application of a coating layer when another coating layer can be successfully applied without experiencing
defects in the coating system during its service life.
Unless otherwise stated in the specification, minimum and maximum intervals should always be adhered to if the paint system is to provide
maximum protection. The specification always supersedes any guideline overcoat intervals given in the PDS.
The minimum interval typically depends on film thickness and is prolonged at higher thickness. Hempel’s specifications takes care of this
effect.
The effects of overcoating before the stated minimum time could be wrinkling, bleeding through of the base coat, and solvent entrapment
and retention, which may cause loss of adhesion or other defects during the coating system’s service life.
The effect of exceeding the recommended overcoating interval is typically reduced adhesion between the two coats. This may result in
detachment or peeling, which could be further worsened by exposure to humidity, abrasion, temperature fluctuations and/or further
overcoating.
For some paint types, the overcoating interval may not be critical for adhesion. In this case, the maximum overcoating interval is denoted
as ‘none’. Regardless, a primer coat should not be left unprotected for a very long time in an aggressive environment.
When the overcoating interval is denoted as ‘extended’, it may be possible to extend the time before overcoating, depending on the
condition and cleanliness of the paint’s surface as well as other conditions, such as exposure to sunlight. Evaluation of the specific
situation must be based on local experience. For advice, contact Hempel.
Drying conditions
The drying times stated in the table require the continuous removal of solvent vapours from above the paint film. When painting indoors, it
is essential to have sufficient ventilation during application, drying and curing (please also see notes in the Application conditions section
above).
Overcoating details
Any special recommendations related to overcoating.

hempel.com

Issued by Hempel A/S - November 2023
6/10

Hempel Technical Guideline

Before overcoating, the surface must always be thoroughly cleaned of any oil, grease, salt, dust or other contaminant.
Exposure to sunlight has a marked effect on the maximum overcoating interval for some products and should also be taken into
consideration.
If the maximum overcoating interval is exceeded, it may be necessary to roughen the surface to ensure adhesion to the next coat. After
exposure in a polluted environment, thorough cleaning by high-pressure freshwater hosing or another appropriate method is always
recommended before overcoating.
Note: For epoxy and polyurethane paints, moisture and carbon dioxide may result in a greasy surface, preventing adhesion to the
subsequent coat. In particular, this tends to occur at low temperatures and high humidity.
Other remarks
Any other relevant data or information.

Storage
Shelf life
The time from the date of production to the point at which the quality of the paint can no longer be assured, assuming the paint has been
stored correctly, in original unopened containers. The can will include a ‘best before’ label for guidance. Thereafter, the product quality
must be re-inspected. For advice, please consult Hempel.
Storage conditions
In general, paints and paint components should not be stored at temperatures above 40°C [104°F]. For some products, the storage
temperature must be lower (this will be clearly stated on the label). Waterborne paints must not be exposed to frost.
Long-term storage and storage at high temperatures may require careful remixing of the paint prior to application due to (slight) sediment
in the can. If the product has been stored at temperatures above 40°C [104°F] or the storage conditions in general are unknown, consult
Hempel for advice on suitability.

Carbon footprint
The carbon footprint of the raw materials, in-bound transport and manufacturing processes are calculated using Life Cycle Assessment
methodology and ReCiPe Global Warming Potential indicator (ReCiPe 2016 Midpoint (H)) characterisation factors. The data comprises
Hempel specific product and manufacturing data and background datasets from raw materials LCI database for the European Coatings
and Printing Ink industries (version 3.0), as well as a database from the Department for Energy Security and Net Zero (formerly DEFRA).
The carbon footprint of Volatile Organic Compounds emitted in the application, drying / curing of Hempel products is calculated based on
the secondary contribution from the CO2 arising from their atmospheric degradation, determined by the amount of carbon present in the
substance. Hempel uses the carbon content of xylene as representative average of all VOCs in our products, resulting in an emission
factor of 3.316 kgCO2e / kgVOC emitted to the atmosphere.

Additional documents
A list of relevant technical documents (Hempel Technical Guidelines. The Guidelines documents are available on
https://www.hempel.com/service-and-support/technical-guidelines or on the relevant local Hempel website.

General note
The reader should be aware that data, directions and recommendations given in the PDS are based on test results or experience obtained
under controlled laboratory or specifically defined conditions. Their accuracy, completeness or appropriateness under actual operational
conditions may be different.
All decimals of Hempel’s source data are used when calculating derived parameters such as theoretical spreading rate, wet film thickness,
conversion between SI and US units, etc.
On the other hand, figures shown in the PDS are rounded-off to the number of significant digits most appropriate for the parameter in
question. This entails that if directly converting figures shown in the PDS to derived parameters, rounding errors will appear.

hempel.com

Issued by Hempel A/S - November 2023
7/10

Hempel Technical Guideline

Additional notes and definitions
Surface cleaning*
Low pressure water cleaning (LP WC): up to 340 bar/5000 psi
High pressure water cleaning (HP WC): 340-680 bar/5000-10.000 psi
High pressure water jetting (HP WJ): 680-1700 bar/10.000-25.000 psi
Ultrahigh pressure water jetting (UHP WJ): above 1700 bar/25.000 psi
*As defined in "Joint Surface Preparation Standard NACE No. 5/SSPC-SP 12, 1995".
Damp surfaces:
Where water is not readily detectable, but the temperature of the surface is below the dew point.
Moist surfaces:
Where pools of water and droplets are not present, but there is a noticeable film of water.
Wet surface:
Where droplets or pools of water are present.
Blast primer
A paint used for short term protection of a newly blast cleaned steel surface of an assembled structure in order to ease the working
procedures. In this context blast primers are often regarded an integral part of the surface preparation.
Holding primer
Originally used as a term for a paint used to prolong (hold) the protective lifetime of a shopprimer until the specified paint system can be
applied, but is now used synonymously as a blast primer.
Mist coat / flash coat
A thin coat (10-25 μm) achieved by applying a thinned paint by swift spray passes / with heavy atomization. In common usage, the terms
are used synonymously. Flash coats / mist coats are extensively used to saturate the porosities in zinc silicates and thermally sprayed
metals prior to application of a full paint film. But also sealer coats and tie coats are often applied as mist coats / flash coats.
Tiecoat
A layer of paint which improves the adhesion between coatings of different generic types, e.g. to "bridge" between conventional and
advanced coatings, or between epoxy and physically drying paints.
Sealer coat
A layer of paint which is used to seal off (fill the pores of) porous surfaces such as concrete, zinc silicates and empty, insoluble matrix of
certain antifoulings. In this connection it prevents disturbance of the balance between binder and active pigments of the new antifouling.
Furthermore, certain paints may be used as sealer coats to minimise popping of the following coat(s) when painting a porous substrate.
Spillages and splashes
When a product is mentioned to be resistant to spillages and splashes of certain chemicals, this is understood to be limited in both area,
duration and frequency. The spilt chemical must be removed as soon as possible and not later than 1-2 days. Cosmetic change may
appear.

hempel.com

Issued by Hempel A/S - November 2023
8/10

Hempel Technical Guideline

Environmental effect on overcoating intervals:
The environment (service conditions) also has an effect on the coating system, and affects the recommended overcoating intervals
between layers of coating.
Exposure to water and high humidity stresses the adhesion of coatings. Continuous or longer term water exposure can lead to
delamination/peeling of a coating system that under dry service would have good adhesion and provide satisfactory performance.
A coating system with excellent adhesion in generally dry service may experience inadequate adhesion in other, more aggressive,
environments.
This applies mainly for chemically curing paints like alkyds, epoxy and polyurethane where optimum adhesion typically is obtained when
the surfaces are dry but not yet fully cured, and where adhesion of subsequent coats will be reduced when overcoating takes place at a
later stage.
Although the adhesion is reduced at long recoating intervals, experience over many years shows that it may be sufficient for many
purposes and service conditions.

Hempel’s classification system for atmospheric environments:
In order to provide proper guidance on the use of Hempel products – specifically in relation to overcoating intervals, we have established
our own classification system. The system addresses time of wetness and other stresses that affect adhesion.
The Hempel classification system consists of three categories for service in atmospheric conditions: MILD, MEDIUM and SEVERE as
defined in the table below. The majority of Hempel’s Product Datasheets and Application instructions apply the classification system when
informing on maximum recoating intervals.

hempel.com

Issued by Hempel A/S - November 2023
9/10

Hempel Technical Guideline

This document is intended for professional use and provides generic advice in respect of the subject matter only. It is not intended to be used as a
comprehensive guide. The buyer/applicator should always read the relevant Product Data Sheet (“PDS”) and Safety Data Sheet (“SDS”) relating to the
Products ordered which are available for download on www.hempel.com. If in doubt, please contact your local Hempel representative for further advice. To
the extent relevant, the disclaimer set out in the relevant PDS(s) applies to this document.

hempel.com

Issued by Hempel A/S - November 2023
10/10
