Repository: ggbxffcrqbb-lab/spacemit_project_final

# 防腐知识库种子说明

这里存放当前板端离线 RAG 的**首批本地知识卡**。

当前定位：

1. 用于把作品从“通用语音助手”升级为“能引用本地资料的防腐问答终端”。
2. 先支撑 Phase 3 + 最小可用 RAG，不冒充完整国标或企业规程库。
3. 后续可继续补充标准、SOP、案例、巡检记录和企业内部手册。

当前这些文档以**工程演示知识卡**为主，适合做：

- 涂层起泡、开裂、脱落、锈蚀等缺陷初判
- 储罐和管道外壁腐蚀巡检问答
- 高风险场景下的保守处置建议

不适合直接替代：

- 设计计算
- 承压设备定级
- 动火、受限空间、停输停产等审批决策
- 企业正式工艺卡和强制性标准文本

File: data/knowledge/imported/phase4_raw/global/visual_defects/hempel_heat_curing_of_tank_linings-pdf.md
# Hempel Heat Curing of Tank Linings

## 导入元数据

- 批次：global
- 主题域：visual_defects
- 资料类型：guides_pdfs
- 原始文件：tmp\phase4_knowledge_sources\03_visual_defects\guides_pdfs\hempel_heat_curing_of_tank_linings.pdf
- 原始格式：.pdf
- 来源网址：https://www.hempel.com/-/media/Hempel/Files/Technical-Guidelines/Tank-Linings/Heat-curing-of-tank-linings.pdf

## 正文

Hempel Technical Guideline

Heat curing of tank
linings
Introduction
Most epoxy coatings can reach their fully cured state after a
certain time of curing at ambient conditions. However, some
specially formulated tank linings may - due to their chemical
nature - achieve a higher curing degree at elevated temperature
thus increasing their resistance to chemicals and immersion in
hot liquids. Resistance to certain liquids (e.g. methanol, acetone
or vinyl acetate monomers) is only possible after heat curing.

Safety
Use adequate personal safety equipment and follow sound
procedures. Apply only in well ventilated areas. Observe safety
labels on packaging and paint containers and consult Hempel’s
Safety Data Sheets for the products to be applied.

Scope
This guideline contains instructions on heat curing procedures to
achieve maximum curing of Hempel’s novolac epoxy tank linings.
This is relevant for Hempadur 15500, Hempadur 85671 and
Hempadur Anti-Static 85170. The lining system to be heat cured
should be specified as 3x100µm dry film thickness (DFT).
Other products do not benefit from the heat curing procedures
and may in some cases be damaged if subjected to heat curing.
Heat curing may be done in cargo tanks of marine vessels, land
based tanks and railcars tanks.

Heat curing procedure
In order to achieve the above mentioned maximum curing, a
specific steel, substrate temperature must be achieved and
maintained during a minimum period of time. Exceeding this
minimum period of time is not detrimental to the coating system
performance. The relation between steel temperature and heat
curing duration is shown in the table below:
Steel temperature

Heat curing duration

60ºC/140ºF

16 hours

70ºC/158ºF

6 hours

80ºC/176ºC

3 hours

Table 1. Steel temperature and heat curing duration

to have a clear idea of the conditions achieved during the
complete procedure.
The following media can be used as heating media:

hot air

hot water
Please note that the heat curing rate depends on the temperature
of the coating which may be significantly lower than the
temperature of the heating media. This is the case when using
hot air (lower heat capacity than liquid media) for heating in an
uninsulated tank as well as for liquid media when the reverse
side of the tank wall is in contact with a colder liquid, e.g.
seawater. Stiffeners and other steel object on the reverse side of
the tank wall may also act as local heat drains resulting in local
areas with incomplete heat curing.
If air is used as heating media, enough time for solvent
evaporation (e.g. 24 hours at 20ºC) must be allowed before
initiating the heat curing procedure. If water is used, the coating
must have reached its “fully cured” state according to the product
data sheet (PDS), e.g. 7 days at 20°C with adequate ventilation
before starting the heat curing process.
In both cases, the coating must have been visually inspected and
any point of corrosion found shall have been repaired before heat
curing. The tank shall have been cleaned with fresh water and
mopped, ensuring there are no residues left.
Once the heat curing procedure is completed, the tank can be
opened for ventilation. It is recommended to do a visual
inspection to check its general condition.
Heat curing with hot air
Heat curing may be achieved by circulating hot, clean, dry air
inside the tank. Heat transfer depend on the air speed and
circulation is important to avoid stagnant areas with lower
temperature.
This is the typical heat curing procedure for rail cars. In this case,
the substrate is normally first heated up to 100°F/38°C and then
the temperature is increased by 30°F every 30 minutes until the
desired substrate temperature is achieved. Steel temperature
shall not exceed 203ºF/95ºC. If the time the steel substrate is
exposed to this maximum temperature is extended,
discolouration of the light shades might be observed. E.g. off
white shades will turn yellowish or light beige. This is only
cosmetic and will have no influence on the performance of the
lining system applied.
Heat curing with hot water
Heat curing can also be done with hot water, e.g. by using the
cleaning nozzles in the tanks. This is quite common in cargo
tanks in Marine vessels. Once the heat curing is completed, the
water must be drained out and the tank must be ventilated until it
is dry.

The steel temperature shall be monitored with infrared
thermometer and temperatures should be recorded hour by hour

hempel.com

Issued by Hempel A/S – March 2023
1/2

Product Data Sheet

Marine vessels
Cargo tanks in Marine vessels differ from land based tanks and
hence some precautions must be taken:

ballast tanks should be empty in order not to have a cooling
effect on steel during the heat curing process. This is of even
more importance if hot air is used as heating media

adjacent cargo tanks shall also be empty or carrying a cargo
with a temperature of minimum 40ºC during the heat curing
process
Heat curing with water can be done by heating the water in slop
tanks with heating coils or similar up to 80-90ºC. It shall be
ensured these slop tanks are completely free from previous
cargoes. The cargo heat exchanger on the main deck shall
circulate the hot fresh water from the slop tank to the cargo tank
by means of the cleaning guns, normally 2 sets per tank. The
water is circulated from tank to tank using the tank cleaning
system. The heating system of the cleaning machine of the tank
can be used to maintain the water temperature during the
operation.
An indication of fuel consumption is given in the table below:
Vessel type

IMO type 2

DWT

App. 45,000

Tank capacity

50,000 m³

Fuel consumption for water
heating

App 60 metric tonnes incl.
Ballast water shifting

Sea water temperature

16-18°C

Air temperature

20-25°C

Tank cleaning machines per
tank

2

Table 2. Example of fuel consumption during heat curing in a Marine
vessel

.

This document is intended for professional use and provides generic advice in respect of the subject matter only. It is not intended to be used as a
comprehensive guide. The buyer/applicator should always read the relevant Product Data Sheet (“PDS”) and Safety Data Sheet (“SDS”) relating to the
Products ordered which are available for download on www.hempel.com. If in doubt, please contact your local Hempel representative for further advice. To
the extent relevant, the disclaimer set out in the relevant PDS(s) applies to this document.

hempel.com

Issued by Hempel A/S – March 2023
2/2

File: data/knowledge/imported/phase4_raw/global/visual_defects/hempel_hempaguard_application_guidelines-pdf.md
# Hempel Hempaguard Application Guidelines

## 导入元数据

- 批次：global
- 主题域：visual_defects
- 资料类型：guides_pdfs
- 原始文件：tmp\phase4_knowledge_sources\03_visual_defects\guides_pdfs\hempel_hempaguard_application_guidelines.pdf
- 原始格式：.pdf
- 来源网址：https://www.hempel.com/-/media/Hempel/Files/Technical-Guidelines/Application-Methods/General-guidelines-for-application-of-Hempaguard-Hempasil-coating-systems-2022-May-EN.pdf

## 正文

Hempel Technical Guideline

General guidelines for application of Hempaguard/Hempasil
coating systems

Introduction
Hempaguard/Hempasil is a fouling release system and not a conventional self-polishing
antifouling. Therefore when applied special care should be taken. This document is both the
guidelines for Hempaguard/Hempasil application in full refurbishment scenario and also
describes the requirements, essential for all other application scenarios, to ensure a
successful completion of such applications with the use of Hempel’s Nexus II or Hempel’s XTend 27500. It is advised to share the document with the owner and the shipyard prior to dry
docking in order to optimize the application process.

Safety
Use adequate personal safety equipment and follow sound procedures. Observe all safety
instructions from water jetting and wet-abrasive blasting equipment manufacturers including
proper electrical grounding of all relevant equipment.

Scope
This document serves as guidelines for full refurbishment scenario and provides an overview
of the practical requirements, essential for other application scenarios. In case of other
scenarios than full refurbishment, this guideline must be used together with the relevant
technical guideline.
Products covered under current document:
- Anticorrosion products: according to the specification
- Tiecoats: Nexus X-Primer 27100, Nexus 27302, Nexus II 27400, Nexus X-Tend
27500, Nexus X-Line 27700
- Topcoats : Hempasil X3+ 87500, Hempaguard X5 89700, Hempaguard X7 89900,
Hempaguard X8

Note: Please make sure that you always use the latest version of this guidelines. You can
download it from below link:
General guidelines for application of Hempaguard/Hempasil coating systems

Issued: May 2022
Page 1 of 11

Hempel Technical Guideline

Content
1. Preparation prior to in-docking
•

Pre meeting must be held with the owner, shipyard, relevant sub-contractors and Hempel’s
technical representative(s) to present Hempel’s related silicone application procedures,
agree on the process as well as roles/responsibilities of the project stakeholders.

•

Hempel representative(s) shall confirm that a copy of this guideline and Hempel's
Technical Guidelines for related silicone application has been delivered to all stake
holders.

•

Selecting painters: The application of the Hempaguard/Hempasil system must be
assigned to highly experienced paint sprayers. Emphasis must be given on performing a
high quality spray work with no runs or sags and on achieving the specified thickness.

•

For time-saving and ensuring a good quality paint work, the below equipment is
recommended to be ready and immediately available prior to in-docking:

• High pressure fresh water washing (HPFWW) machines with a capacity to supply a minimum of 300 bar (4,500
Psi) ‘at the nozzle’.
• If patina/verdigris (basic copper carbonate) deposits are present on the existing antifouling, the possibility to apply
a pressure of 600 bar (9,000 Psi) ‘at the nozzle’ must be available, together with fan or rotating nozzles (if using a
rotating nozzle extra care must be taken so as not to damage the existing AF)
• Water jetting equipment that can deliver 2500 bar (36,000 Psi) or abrasive blasting equipment with small -medium
size nozzles.
• Newly serviced fully functional pumps with adequate capacity and new or clean filters.
• New feed hoses for pumps.
• Clean stirrers. (No old paint or contamination on stirrers)
• New or completely clean paint hoses.
• New tips of varying sizes for edges, small and large area application (Recommended size of tips can be found in
product datasheet. Use of incorrect tips will result in paint film defects such as runs, sags and poor film formation).
• Light weight plastic sheet for masking.
• Sufficient lighting should be provided during surface preparation and during application.
• Lifts (scissor or cherry pickers) for access during preparation and application.
• Neutral pH water-soluble detergent for cleaning and removal of grease or oil contamination.
• Soft brushes (as used for cleaning by hand) for application of detergent.
• For all coats: Handguns only for vertical bottom, short pole guns may be used on the Flat Bottom.

Issued: May 2022
Page 2 of 11

Hempel Technical Guideline

2. Vessel’s Arrival Condition Inspection
•

Upon arrival of the vessel, a thorough inspection of the condition of the underwater hull
should take place and be reported accordingly.

•

All ballast tanks should be emptied to minimize the risk of condensation. Any steel repairs,
either external or internal that will cause damages to the underwater area, must be
completed prior to the commencement of any coating work. Any tank cleaning that requires
the use of elevated temperatures (e.g. steam) that will heat up the outer hull must be
completed prior to the commencement of any coating work.

3. Washing
The entire vessel must be high pressure washed using fresh water (HPFW) to remove
contaminants, salts and fouling. Extra effort, and if necessary higher pressure, should be
used on any areas where mechanical damages have exposed bare steel to ensure that all
the salt is removed from these areas. If necessary, a degreasing agent should be used to
remove any oil or grease deposits on the hull prior to starting the high pressure washing.

4. Surface Preparation
•

After washing and completion of all hot work, then abrasive blasting should proceed. The
surface should be abrasive blasted to the specified standard using a clean dry abrasive
and clean dry air. All oil and water separators on the air supply should be in good working
order. The abrasive should not leave deposits or contamination (impingement) on the
surface. It may be necessary to abrasive blast the area in several stages and use a holding
primer.

•

Alternatively, the surface can be prepared by means of ultra-high-pressure water jetting
(UHPWJ) to the specified standard. The application must be carried out prior to flash rust
degree becomes higher than Light ‘L’ according to ISO 8501-4. If flash rust degree
becomes Moderate “M” to Heavy “H”, high-pressure water washing with 200 bar pressure
to be executed prior to paint application.

•

In case the vessel is docked in a floating type dock, and in the unexpected event of high
wind speeds occurring before the application of any coat, testing of soluble salt
contamination is mandatory to be performed. To avoid premature coating failures such as
blistering or detachment due to salt contamination, it is critical to ensure that the amount
of soluble salts present on the surface to be coated does not exceed acceptable levels.
The extraction of soluble salt contaminants for analysis is performed in accordance with
ISO 8502-6 the Bresle method. The acceptable salt content on the surface to be coated is

Issued: May 2022
Page 3 of 11

Hempel Technical Guideline

max 110 mg/m² on steel and 50 mg/m² between coats. In case salt content is above the
acceptable level, fresh water washing is required to remove the salt contamination.
•

Finally, the hull should be inspected to ensure that no splashes of contaminated water
have deposited on the surface, and if necessary it should be HPFW washed again.

5. Coating Application
Preparation prior to application

•

Make sure that the surface is fully dry before starting the application of each coat. This is
of special importance to check on the flat bottom before application of primer, when water
jetting is the surface preparation method.

•

The cleanliness of the equipment is of major importance for the application of the
Hempaguard/Hempasil coating systems. All equipment must be clean and free from all old
paint deposits and any type of contamination.

•

Mixers and pumps must be cleaned by mechanical and or chemical means (thinner), using
HEMPEL’S TOOL CLEANER 99610 (or other solvent mixture) to dissolve the old paint
deposits, and then rinsed with HEMPEL’S THINNER 08080 prior to use.

•

All pumps used should have been recently serviced, the filters cleaned or replaced and
the surge pot cleaned. There should not be any traces of paint on the ball valves or seats.
All hoses must be either new or totally clean. The feed hose on the wet end must also be
either new or totally clean. The pump and hoses should be flushed with a solvent system
stronger than that in the Hempaguard/Hempasil system (such as HEMPEL’S TOOL
CLEANER 99610 or HEMPEL’S THINNER 08450) for several hours to ensure that the
pump and hoses are clean, and then rinsed with HEMPEL’S THINNER 08080 prior to use.

Figure 1. Non-acceptable condition of wet end of the suction pipe and stirrer. All components must be thoroughly clean prior to application

Masking
The masking has a dual purpose:
•
To prevent silicone contamination of surrounding areas such as the topsides

Issued: May 2022
Page 4 of 11

Hempel Technical Guideline

•

To prevent contamination on the area to be coated with silicone, (e.g. flat bottom, Vertical
sides, boottop), which could lead to adhesion problems of the fouling release coating
system.

Plastic sheets should be used for masking. The extent of masking and distance from the
Hempaguard/ Hempasil area will be dependent upon location and conditions, but a
minimum of 1½ meters (5 ft.) is recommended.
It should be noted that a lot of spray-dust can be generated during application of silicone
fouling release products and this can travel a long way. If other paint work is not completed
then a larger area must be masked. It is, however, recommended that all other paint work is
finished prior to masking and application of the Hempaguard/Hempasil system. The plastic
should be properly secured so that it does not fall or blow into any freshly applied paint. The
masking must be checked prior to every application to make sure that it is secure. In some
areas it may be advantageous to ‘tent’ the area in.
Paper masking tape or ‘gaffer’ tape seems to be best for attaching the plastic. Avoid the
‘waxed’ paper tape, the glue on this is too strong and it sometimes removes some of the
underlying paint system when removed. Magnets can be used in combination with tape, but
not on its own, as it does not form a tight seal. Use of double width tape is an advantage.
Prior to application

•

Prior to commencing application, Hempel rep. will be available to brief the site foremen,
pump men and sprayers before starting application in order to ensure that all parties
involved understand and implement proper mixing and application procedures.

•

Only lance guns (3 foot as a maximum) or hand guns to be used on flat bottom. Only hand
guns are allowed for the vertical bottom application.

•

Make sure that spare application equipment and cherry pickers are available during
application of silicone products in case needed.

•

Make sure all are aware of the importance of checking WFT during application. It is very
important that the sprayer and cherry picker operator have same awareness about the
significance of WFT control and uniform application. All supplied paint should be applied
and the required WFT must be achieved.

During Application
Anticorrosive System

•

Any steel repairs, either external or internal, that will cause damages to the underwater
area must be completed prior to the commencement of any coating work. Any tank
cleaning that requires the use of elevated temperatures (e.g. steam) that will heat up the
outer hull must be completed prior to the commencement of any coating work.

•

Application of the epoxy coat(s) should proceed normally with attention on obtaining a
smooth, uniform finish and ensuring the correct thickness. Care should be taken to avoid
defects such as sagging and orange peel as they will shine through the system and detract
from the resulting finish.

Issued: May 2022
Page 5 of 11

Hempel Technical Guideline

•

On completion of abrasive blasting and priming, the entire hull should be washed down to
remove dust and contaminates. The dock must be cleaned to remove any abrasive and
dust. It is also recommended to clean the deck of the vessel at this stage. Any equipment
in the dock such as staging, lifts, compressors etc. must also be cleaned. If staging is
present then all planks should be individually cleaned and turned, all unplugged ends must
be cleaned and plugged (plugging is not sufficient), any staging must also be adjusted to
ensure that it is not too close to the surface to be coated creating shadows and blind spots.
The dock side should also be cleaned to remove traces of abrasive material and dust that
could be deposited into the wet coating film during application. Note that after cleaning
there must not be any possible sources of contamination in the dock, surrounding the dock
or on the vessel.

•

Depending on the coating application specification second coat of primer should be
applied on designated areas according to the specification.

Nexus / X-Tend tie-coats & Hempaguard/Hempasil System
•

Paint drum distribution

The paint must be split up into areas in a ‘volume area control’ style but it should be noted that
it is not enough to apply a certain volume of paint on a certain area - the specified dry film
thickness (WFT and DFT) must be achieved.
Draw /mark using paint on dry-dock side the areas where each individual sprayer will start and
stop.

•

Environmental conditions – Application Plan

The application of Hempaguard/Hempasil must take place during daylight hours. Weather
conditions during application are important, and should be dry and calm. If not, the application
must be postponed until the conditions are more favourable. Wind speeds should never be
over 3 m/s (11 km/h) and preferably under 2 m/s (7 km/h).
The paint drums should be opened with care. Presence of water, dirt or used blasting media
on the lid must be removed to prevent the contamination of the paint upon opening.
The substrate must be completely dry and have a temperature of at least 3°C above the
dewpoint before and during paint application. Condensation on the surface can lead to
detachments if overcoated, therefore the dew point calculations should be confirmed with a
visual inspection by wiping the surface with a soft lint free cloth. Ensure that all scuppers and
deck drains above the area are properly plugged so that any spillage or rain will not run down
over the newly painted surface.
•

Important note about application of Nexus tie-coat

Exposure of Hempel’s Nexus II to rain after application must be avoided as it will impair the
adhesion of the Hempaguard/Hempasil topcoat. In the event of unexpected rain, an
intermediate coat of Nexus X-Tend 27500 is necessary before application of topcoat, but only

Issued: May 2022
Page 6 of 11

Hempel Technical Guideline

if the duration of rain exceeds 1 hour in total. If the rain occurs within the initial 3 hours of
curing, X-Tend must always be applied.
Application of Nexus II over dry Nexus II is not allowed. The maximum self-overcoating interval
(i.e. Hempel’s Nexus II to Hempel’s Nexus II) is 1 hour in the temperature range 0°C to 40°C.
Instructions how to overcome this is described in the following and an example is shown in
Figure 2.
The position of sprayers should be such to avoid exceeding the maximum self-overcoating
interval, i.e. if two sprayers are used then they should both start from the bow (or stern) area
and each paint on their own side (at portside and at starboard side) until they meet each other
again at the stern (or bow). If four sprayers are used then two should start at the bow (one at
portside and one at starboard side) and two should start at the stern (also one port and one
starboard) and they should work towards each other and meet at amidships. If eight sprayers
are used then the first four should start as above and the additional four should start at
amidships, two on each side one working fore and one aft.

Figure 2: Example of recommended painting scheme for large structures to avoid exceeding maximum self-overcoating interval
of Hempel’s Nexus II (vertical sides and flat bottom)

If there is Nexus II tie-coat mixed and remaining after the application, do not apply it. Care
should be taken with consumption to make sure that the product is not over applied.

In order to minimize the risk of different contamination and unexpected rain, it is recommended
to complete the application of Nexus II 27400 and Hempaguard/Hempasil topcoat on the same
day in the relevant specifications.

Issued: May 2022
Page 7 of 11

Hempel Technical Guideline

•

Mixing

When mixing Hempel’s NEXUS II (in full application scenarios), the additive should be added
to the base first and the two components mixed. The curing agent should then be the last
component added and the paint must be thoroughly mixed.
Note that the viscosity of Nexus II tiecoat and Hempaguard/Hempasil products do not change
significantly after exceeding the pot-life, which is 1 hour at temperatures between 0°C and
40°C. If the pot-life is exceeded, the paint must not be used. For this reason, only mix the
amount of paint that is to be used and spray it immediately after mixing. Do not mix several
units at once; only mix them when they are required. When the drum is nearly empty, tilt it to
consume the remainder of the paint, and then move the feed pipe into a freshly mixed drum.
Do not pour any remaining Nexus tiecoat into the next drum. Do not open any drum that it is
not going to be mixed and used immediately. Avoid as much as possible to re-use leftovers
from other pump stations during the last part of the application.

•

Application and control of wet film thickness

Any minor runs or sags (or marks caused by contact with the wet paint surface) can be
smoothed out using a small brush with HEMPEL’S THINNER 08080. No other solvents are
allowed as they can interfere with the curing mechanism. This has to be done while the paint
is still wet (within 30 minutes). After this period, repairs of cosmetic defects are not advised.
It is important to check WFT’s during application to ensure specified thickness is achieved.
After this application is finished, the pump should be cleaned thoroughly with HEMPEL’S
THINNER 08080. The same pump and hoses can be used for the application of the top coat.
After application
Cleaning of equipment
After the application, all brushes and rags used should be thrown away, as should any drums
used. Any attempt to use these will result in silicone contamination. The equipment should be
thoroughly cleaned; this includes again removal of the filter and recirculation with thinner.
Running old paint through (old is not a requirement, but just something that will not be used
for any other purposes) helps remove the last of the silicone.
Once the Hempaguard/Hempasil topcoat is dry to touch (as per Product Data Sheet), the
marking paint (according to the specification) may be applied.

Issued: May 2022
Page 8 of 11

Hempel Technical Guideline

6. Winter Specification (0 – 10 °C)
Hempaguard/Hempasil specifications during winter season (i.e. application and curing
temperatures below 10°C) MUST include one additional tiecoat: Hempasil Nexus X-Tend
27500.
This specification can also work at higher temperatures (>10 °C) however under these
conditions only the use of Nexus II tiecoat is recommended.
Below is an example of specification for winter applications (i.e. applications below 10°C) :

1-2 layer(s) of topcoat depending on the specification
4th tiecoat layer

X-Tend 27500 – 100 µm DFT

3rd tiecoat layer

Nexus II 27400 – 100 µm DFT

2nd A/C layer

e.g. 17634 - 125 µm DFT

1st A/C layer

e.g. 17634 - 125 µm DFT

Figure 3. Winter specification with Nexus X-Tend 27500

7. Inspection
•

After drying the DFT survey should take place to make sure that the specified thickness
is achieved and be documented in the final report.

•

Check the coating condition after drying and the quality of works done after topcoat
application. This includes condition of topcoat after drying and marking paint, etc.

Masking removal and marking application

•

Once the Hempaguard/Hempasil topcoat is hard dry (according to data sheet) remove
the masking covering the Boottop area.

•

Once the Hempaguard/Hempasil topcoat is hard dry then markings can be applied
according to the specification.

Undocking/ Filling of the dock

•

The time to immersion or undocking must be followed as per HEMPEL’s working
specification.

Issued: May 2022
Page 9 of 11

Hempel Technical Guideline

8. Undocking
The undocking should take place according to the project specification.
If the ship is to be at quay at the shipyard after being launched it is recommended that suitable
fenders are to be used in order to prevent mechanical damages in the Boottop area. Fenders
of the Yokohama and cylindrical type are recommended while Cone and Arch fenders could
cause more mechanical damages. Independently of which fenders are used the installation
of sprinklers with continuous water spraying of the fenders will further reduce the risk of
mechanical damages until the coating is fully cured.

THE INFORMATION GIVEN IN THESE GUIDELINES WILL NOT COVER ALL ASPECTS OF A FOULING RELEASE COATING
APPLICATION. WHILST WE ENDEAVOUR TO ENSURE THAT ALL ADVICE WE GIVE RELATING TO THE USE AND/OR APPLICATION
OF OUR PRODUCTS (WHETHER IN THIS PAPER OR OTHERWISE) IS BOTH CORRECT AND USEFUL, WE HAVE NO CONTROL OF
EITHER THE QUALITY OR CONDITION OF THE SUBSTRATE OR THE MANY FACTORS AFFECTING THE USE AND APPLICATION
OF OUR PRODUCTS. THEREFORE ALL PRODUCTS DELIVERED AND ANY TECHNICAL ASSISTANCE GIVEN BY US ARE SUBJECT
TO OUR GENERAL CONDITIONS OF SALE, DELIVERY AND SERVICE, AND, UNLESS OTHERWISE EXPRESSLY AGREED IN
WRITING, MANUFACTURER AND SELLER ASSUME NO LIABILITY IN EXCESS OF THAT STATED THEREIN FOR RESULTS
OBTAINED, INJURY, DIRECT OR CONSEQUENTIAL DAMAGE INCURRED FROM THE USE AS RECOMMENDED ABOVE OR
OTHERWISE.THE INFORMATION CONTAINED IN THIS STANDARD IS LIABLE TO MODIFICATION FROM TIME TO TIME IN THE
LIGHT OF EXPERIENCE AND OUR POLICY OF CONTINUOUS PRODUCT DEVELOPMENT. IT IS AUTOMATICALLY VOID ONE YEAR
FROM ISSUE.

Issued: May 2022
Page 10 of 11

Hempel Technical Guideline

APPENDIX 1. Application Checklist
Prior to application
 Has a working specification been issued and agreed by all parties (HEMPEL TSD, Customer and Contractor(s)).
 Can the surface preparation be carried out according to the requirements of the working specification? Refer also
to surface preparation in painting specification.
 For non-ideal application conditions, additional equipment/preparation may be necessary:
o In adverse weather conditions (wind, rain) "tenting" may be necessary.
o At low temperatures ((<5ºC), "tenting", heating and ventilation are necessary.
o Screening/masking/tenting may be necessary to prevent overspray onto adjacent areas or
o other vessels. Re-check all masking placed prior to application.
o Note: If "tenting" is used, explosion proof lighting and sufficient ventilation is necessary.
 If the application conditions dictate the use of additional equipment/preparation as stated in third point, can this be
provided by the yard or paint contractors?
 Is there experienced personnel (sprayers) available to apply Hempaguard/Hempasil system?
 All personnel involved have been informed of the paint requirements according to the working specification and the
necessary procedures involved.
 Have sufficient paint and correct thinners arrived for the application and been stored correctly in a dry
area at the correct temperature.
 Is a suitable contrasting colour of Hempasil available for the draft markings?
 Have all quality numbers, shades and batch numbers been recorded?
 Is the necessary application equipment available?
o Airless pump, lines, suction hose, gun and tips (new or alternatively) in good clean condition
according to requirements (e.g. Graco King 45:1)
o Clean paint mixer
o Clean mesh for sieving (important for hot & humid conditions where skin over will occur faster)
o Clean empty cans for cleaning purposes

o
o
o




Is the following inspection equipment available:
RH/dew point/temperature meters, WFT gauge, DFT gauge, Shims for measurement of “DFTs”
when coating is soft
“Cling-film" or plastic for masking intact areas (repair areas)
Recording materials (camera, film, notebook)
When starting the application of the Nexus II tiecoat and X-tend 27500 sealer, will weather conditions
and time available allow for the necessary overcoat interval for Hempaguard/Hempasil application?
Ensure that the dock bottom is clean, tidy, safe and free of any dust or detriment that may damage or
contaminate the coatings on the hull.
If the dock is very dusty and cleaning up of the dust is not cost effective, keep the dust levels down by
wetting the dock bottom with fresh water. Be careful and avoid contaminating the hull during this process.

During Application
 Has the required preparation standard been achieved, according to the working specification?
 Has the necessary equipment been set-up according to point 3 above (sheeting, tenting, etc.)
 Make sure both applicators and advisors are checking WFT throughout the application. It is extremely important
during the application of Hempaguard that the required WFT is met!
 The cans of the tie-coats and Hempaguard/Hempasil should only be opened just prior to application. The products
cure in the presence of moisture.
 Once mixed, the drums should be left to stand for a few minutes to ensure trapped air is expelled
 Clean THINNER 08080 should be flushed through the pump and lines immediately after application of
Hempaguard/Hempasil products.
o IMPORTANT: Thorough cleaning of spray equipment is necessary if the next paint to be applied in non-silicone
based.
 In the event that sagging/running/sliding occurs, are brushes and thinner available to repair. Brush dipped in
08080 thinner should be used to brush out the defect.

Is any "ordinary" paint available to flush the equipment after application (e.g. alkyd or acrylic)

Issued: May 2022
Page 11 of 11

File: data/knowledge/imported/phase4_raw/global/visual_defects/hempel_linings_for_oil_and_gas.md
# Hempel Linings for Oil and Gas

## 导入元数据

- 批次：global
- 主题域：visual_defects
- 资料类型：reference_pages
- 原始文件：tmp\phase4_knowledge_sources\03_visual_defects\reference_pages\hempel_linings_for_oil_and_gas.html
- 原始格式：.html
- 来源网址：https://www.hempel.com/industries/energy-and-infrastructure/oil-and-gas/linings/resources

## 正文

Linings for the oil & gas industry - Hempel

Home

Industries

Energy & Infrastructure

Oil & Gas

Linings

Resources

Linings

Products & Services
Explore
Case Stories
Resources

Technical Articles | Linings

Dive in deeper

Technical article
Increasing productivity with solvent-free tank linings

Download

Technical article
Reducing project complexity and costs with single source tank linings

Download

Technical article
Applying durability standards for longer tank inspection intervals

Download

Technical guidelines

Get additional guidance to successfully undertake the tank lining work

Learn more

Get in touch
Have questions or need assistance? Our team is ready to help. Reach out to us for support or to discuss your coating needs.

Contact us

Sustainable coatings for a brighter future
Green isn't just a color, it's our commitment. Hempel's environmentally conscious formulations and responsible practices contribute to a sustainable future.

Sustainability starts here

Maximise your coating potential
From expert advisory to enhanced environmental performance, we're here to optimize your coating processes efficiently.

Hempel Services

Products

All Products

Brands

Hempel Services

Coating System Selector

Industries

Energy & Infrastructure

Marine

Yacht

Decorative

Sustainability

Overview

Mission and reporting

Product sustainability

Knowledge Center

Overview

Case Stories

Technical articles

Webinars

Technical Guidelines

Coating standards

Tools

About us

Who we are

Media & News

Career

Ethics and compliance

CORPORATE HEADQUARTERS
Hempel A/S

Lundtoftegårdsvej 91

DK-2800 Kgs. Lyngby

Denmark

CVR no. 59946013

View on map

CONTACT US
Tel: +45 4593 3800

Fax: +45 4588 5518

Mail: hempel@hempel.com

Privacy Notice

Legal Statement

General Conditions

Cookie Notice

Copyright © April 2025, Hempel A/S

All

Products

News

Download Safety data sheet
PRODUCT NAME

FILTER

Choose Your Legislative Market

Choose Product Shade

PRODUCT DATA SHEET
PRODUCT NAME

APPLICATION INSTRUCTION
PRODUCT NAME

×

×

LOADING

File: data/knowledge/imported/phase4_raw/global/visual_defects/hempel_surface_preparation-pdf.md
# Hempel Surface Preparation

## 导入元数据

- 批次：global
- 主题域：visual_defects
- 资料类型：guides_pdfs
- 原始文件：tmp\phase4_knowledge_sources\03_visual_defects\guides_pdfs\hempel_surface_preparation.pdf
- 原始格式：.pdf
- 来源网址：https://www.hempel.com/-/media/Hempel/Files/Technical-Guidelines/Surface-Preparation/Surface-preparation-New-Building-May-2020-EN.pdf

## 正文

Technical guideline

Surface preparation
New building
Introduction

Cleanliness

This guideline presents a survey of key elements relevant for
surface preparation in a new building situation.

The general requirements to cleanliness are:
•
Low salt level. High salt contamination can result in paint
blisters and promote corrosion.
•
No oil and grease. Oil and grease can cause delamination/
flaking of the paint layer applied.
•
Free of dust. Dust can result in loss of adhesion.
•
Free of rust or other corrosion products. Rust gives poor
adhesion and can result in blistering.
•
Free of mill scale: Mill scale can cause galvanic corrosion
and poor adhesion.

The guideline is not intended to give a complete description of all
surface preparation methods used in the industry. For more
detailed information, consult the actual standards behind the
described methods whenever these are available.

Content
The guideline covers these topics:

Roughness profile

•

The purpose of ensuring an adequate roughness profile is to
secure the necessary anchor profile for optimal adhesion.

•
•
•

•
•

Purpose of surface preparation
•
Cleanliness
•
Roughness profile
Surface preparation process
Cleaning with liquids
Abrasive blasting
•
Dry abrasive blasting
•
Wet abrasive blasting
•
Abrasives
Finishing treatment
•
Flash rust
Surface preparation for most common substrates
•
Carbon steel
•
Stainless steel
•
Aluminium
•
Concrete
•
Fiberglass (GRP)
•
Hot dipped Galvanised steel (HDG)
•
Painted surfaces
•
Thermally sprayed zinc and aluminium

Purpose of surface preparation
A proper surface preparation is essential for ensuring that applied
paint achieves its optimal performance regarding adhesion and
anticorrosive properties.
Typically, the surface preparation requirements are divided in two
major categories. Requirements to the cleanliness of the surface
and requirements to the roughness profile of the surface.
The cleanliness and roughness profile for a paint system should
be as prescribed for the primer of the paint system.

The principle of roughness profile is shown in illustration 1 below.
The recommendation for roughness profile in Hempel’s Product
Data Sheets will typically refer to the Rz value. Rz is the average
of five maximum peaks and five maximum depths within the
same sampling length.

Illustration 1. The roughness profile as described by the Rz-value.

The roughness profile is rated according to the Grit or Shot
comparator as defined in the requirements of the paint
specification. Please find more information on roughness in ISO
8503-2:2000. An overview of the primary roughness grades is
shown in Table 1.
Roughness profile

Finer than fine
Fine

Rz (µm)

Rz (µm)

Grit comparator

Shot comparator

< 20

< 20

20 - < 50

20 - < 40

Medium

50 - < 90

40 - < 80

Coarse

90 - < 130

80 - < 110

> 130

> 110

Coarser than coarse

Table 1. Roughness grades according to ISO 8503-2:2000.

hempel.com

Issued by Hempel A/S - May 2020
1/5

Technical guideline

Surface preparation process
ISO 12944-4:2017 gives an overview of the main surface
preparation methods relevant for protective paints.
For new building the most common process is a three-step
processed based on abrasive blasting as shown below:

Cleaning
with liquids

Abrasive
blasting

Finishing
treatment

Ready for
painting

The purpose of each of the three step is to, respectively:
•
Remove oil, grease, soluble salts and debris.
•
Remove rust, mill scale and to create roughness.
•
Remove debris, dust and other remains from the mechanical
treatment.

Solvent cleaning
Only suited for small areas due to solvent evaporation. The
solvent is applied manually to the surface with a rag soaked in
solvent. The method will remove oil and grease, but there is a
risk of hydrocarbon contaminants being relocated instead of
being completely removed. The method will not remove soluble
salts.

Abrasive blasting
The purpose of abrasive blasting is to remove rust, mill scale,
weld spatter and shopprimer, if any, and to create roughness.
Depending on method, various cleaning grades and roughness
profiles are generated.
Abrasive blasting is the process of forcibly propelling a stream of
hard, abrasive particles at high velocity against the surface to be
cleaned.

Cleaning with liquids

The cleanliness achieved by blast cleaning is evaluated
according to ISO 8501-1:2007, which is a photographic standard
with pictures showing the result of different degrees of cleaning
for different rust grades of steel.

Water cleaning
Water cleaning is utilising the cleaning effect of pressurised hot
or cold water. The pressure should be minimum 7-10 bar. The
cleaning process will become faster and more efficient with
increasing pressure.

The preparation grades for blast cleaning are:
•
Sa 1: Light blast cleaning
•
Sa 2: Thorough blast cleaning
•
Sa 2½: Very thorough blast cleaning
•
Sa 3: Blasting to visual clean metal

Depending on pressure, the method can both be used for
cleaning of already coated surfaces and for removal of loose
adhering paint. According to ISO 8501-4:2006, water cleaning
above 700 bar is called High Pressure Water Jetting (HPWJ). At
these pressures, paint with good adhesion (sound intact paint) is
also removed.

Abrasive blasting can be divided in two main groups depending
on how the blast media is propelled. By air as in dry abrasive
blasting or by air/water as in wet abrasive blasting. The
processes are described in more details in ISO 8504-2:2000.

The cleaning effect of pressurised water can be enhanced by
adding suitable detergents to the water and by heating. If using
detergent, the surface must be rinsed with clean, fresh water.
The method will remove oil and grease, soluble salts, dust and
loose paint.

Steam cleaning
Steam may be used instead of water. This is particularly suited
for very greasy surfaces.

Emulsion cleaning
The emulsion is sprayed directly on the surface. After a certain
reaction time, the emulsion/dirt is rinsed off with clean fresh
water. The method will remove oil, grease and soluble salts.

Alkaline cleaning
The alkaline cleaner is sprayed directly on the surface. After a
certain reaction time, the cleaner is rinsed off with clean fresh
water. The method will remove oil, grease and soluble salts.

hempel.com

Dry abrasive blasting
The primary methods are:
•
Centrifugal abrasive blasting - abrasives are propelled by
large rotating wheels or impellers and compressed air.
•
Compressed air abrasive blasting- abrasives are propelled by
compressed air.
•
Vacuum abrasive blasting - abrasives are propelled by
compressed air, but the blast nozzle is enclosed in a suction
head that ensures that blast media and contaminants are
removed from the surface during operation.
The characteristics of the three methods are described in Table 2
below.

Sweep blasting
The term sweep blasting is used for blasting using less abrasive
force. The aim is to create roughness and hereby improve
adhesion. The blasting process should lightly roughen the
surface without removing a significant amount of paint.
Sweep blasting is not covered by any standard. The assessment
is based on a visual evaluation of the surface, that should appear
uniform and matt.

Issued by Hempel A/S - May 2020
2/5

Technical guideline

Suited for

Centrifugal

Continuous line
Need careful set
operations on
up of equipment.
work pieces with
accessible
surfaces/repetitive
large volume jobs.

Sa 3, steel of all
rust grades.

Compressed
air

Large work
pieces/large
structures of
various
geometry.

May create high
amounts of dust
depending on
type of blast
media.

Sa 3, steel of all
rust grades.

Small areas and
when dust is not
acceptable.

Lower productivity Sa 2½.
as compared to
Sa 3 is achievable.
methods above.

Vacuum

Disadvantage

Achievable
cleaning grade

Method

The primary methods are:
•
Compressed air wet abrasive blasting - water is added up- or
downstream of the nozzle.
•
Compressed air moisture injection abrasive blasting propelled by compressed air, water is added upstream of the
nozzle.
•
Slurry abrasive blasting - the abrasive is dispersed in the
water.
•
Pressurized-liquid abrasive blasting - the abrasive is
dispersed in the water under pressure.
The water for wet abrasive blasting needs to be fresh water with
a low salt content to avoid corrosion. If corrosion inhibitors are
added to the water, the surface should be carefully rinsed with
fresh water after blasting.

Table 2. Characteristics of methods for dry abrasive blasting.

For all wet abrasive cleaning procedures, the slurry left on the
surface after blasting should not be allowed to dry, but should be
immediately rinsed off with fresh water.

Wet abrasive blasting

The dry slurry will form a very hard layer that can only be
removed with some difficulty using high pressure water jetting
and large amounts of water. The characteristics of the four
methods are described in Table 3.

The advantage of wet abrasive blasting is that dust is controlled
and soluble salt are removed. Non-metallic, disposable abrasives
are recommended.

Abrasives

Method

Suited for

Disadvantages

Achievable
cleaning grade

Abrasives are divided in two groups, metallic and non-metallic
(synthetic/mineral) abrasives.

Compressed
air

All kind of
structures and
for applications
with different
rust grades.

Will result in flash Sa 3, steel of all
rust and cover
rust grades.
the cleaned
surface by a
slurry.

Metallic abrasives are normally recycled whereas non-metallic
abrasives are either recycled or only used one time. See
abrasive types and typical use in Table 4 below.

Compressed
air moisture
injection

All kind of
structures and
for applications
with different
rust grades.

Does not remove Sa 3, steel of all
salt. Will give
rust grades.
flash rust.

Smaller items.
Removes
soluble salts.

Chilled iron

Will result in
flash rust and
cover the
cleaned surface
by a slurry.

Sa 3, steel of all
rust grades.
Only a fine
roughness profile
is achievable.

Not possible to
achieve medium
and coarse
roughness profile.
Pressurizedliquid

All kind of
structures and
for applications
with different
rust grades.

Will result in
flash rust and
cover the
cleaned surface
by a slurry.

Sa 3 is achievable
for all rust grades.

Removes
soluble salts
Table 3. Characteristics of methods for wet abrasive blasting.

hempel.com

Typically used for
blasting type:

Standard
ISO
ISO: 2018 Comparator

Metallic

Small consumption
of water, limited
amount of flash
rust formation.
Slurry

Abrasive type

compressed air

11124-2

grit

High carbon cast steel

centrifugal

11124-3

shot / grit

Low carbon cast steel

centrifugal

11124-4

shot

Cut steel wire

centrifugal

11124-5

shot

Copper refinery slag

compressed air

11126-3

grit

Coal furnace slag

compressed air

11126-4

grit

Nickel refinery slag

compressed air

11126-5

grit

Iron furnace slag

compressed air

11126-6

grit

Fused aluminium oxide

compressed air

11126-7

grit

Non-metallic, synthetic

Non-metallic, mineral (natural)
Olivine sand

compressed air

11126-8

grit

Staurolite

compressed air

11126-9

grit

Garnet

compressed air

11126-10

grit

Table 4. Typical abrasives used for abrasive blasting in new building.

Issued by Hempel A/S - May 2020
3/5

Technical guideline

The effectiveness of the specific abrasive depends on its particle
size. Please see Table 5.

Size
category

Abrasive size

Surface preparation for most
common substrates

Recommended for

Carbon Steel, including cast iron and Corten steel

Small

> 0.2 mm – 0.5 mm

Cleaning of irregularities

Medium

> 0.5 mm – 1.0 mm

General roughness and cleanliness

Large

> 1 mm

Roughness profile

Table 5. Roughening effect of abrasive size.

The Grit / Shot comparator is used to rate the profile of the
roughened surface, see Table 1 on page 1.

Remove oil and grease by fresh water washing with a suitable
detergent followed by fresh water rinsing to remove remaining
salts and other contamination. Solvent cleaning may also be
applied for small areas.
Blast clean to the cleanliness grade according to ISO 8501-1:
2007 as specified in the specification or Product Data Sheet of
the primer to be applied. Both metallic and non-metallic abrasives
can be used. Grit is recommended.
Remove any remaining dust before applying the paint.

Finishing treatment
Dry abrasive blasting
After dry abrasive blasting, remove all loosely adhering debris,
blast cleaning material and dust by vacuum cleaning, brush or
compressed oil free air.

Wet abrasive blasting
After wet abrasive blasting, wash all surfaces from the top in a
downwards movement with fresh water to remove any remaining
residues of blasting material and other residues.
This action can be speeded up by blowing with compressed air or
vacuum cleaning. It is important that the washing-drying-painting
process is done in one continuous process without any delay to
minimise the build-up of flash rust.

Flash rust
It is important to minimise flash rust before painting and to coat
the surface as fast as possible after cleaning.
The allowed level of flash rust depends on the succeeding paint
and will be stated in the specification and/or specified in the
Product Data Sheet.
ISO 8501-4:2006 defines three grades of flash rust, assessed
according to pictorial rust examples:
•
L: Low flash rust
•
M: Medium flash rust
•
H: Heavy flash rust
In general, grade H is not recommended for overcoating,
whereas grades L and M could be acceptable for a primer.

Stainless steel
Note, that blast cleaning grades according to ISO 8501-1:2007
and ISO 8501-2:1994 do not apply to stainless steel since
stainless steel does not get red rust and does not have mill scale.
Remove any oil and grease by fresh water washing with a
suitable detergent, followed by fresh water rinsing to remove
remaining salts and other contamination.
Depending on service condition, proceed by abrasive sweep
blasting as shown in Table 6 below.
Service

Abrasive sweep blasting

≤ C3, medium

No sweeping required

> C3, medium

Light sweeping with non-metallic abrasive

= C4, medium

Light sweeping with non-metallic abrasive

> C4, medium

To sharp, dense, uniform profile; non-metallic abrasive

CX

To sharp, dense, uniform profile; non-metallic abrasive

Immersion

To sharp, dense, uniform profile; non-metallic abrasive

Table 6. Degree of abrasive sweeping as dependent of service condition.

Aluminium
Extruded aluminium sheets and cast aluminium
Remove any oil and grease by fresh water washing with a
suitable detergent followed by fresh water rinsing to remove
remaining salts and other contaminations.
Depending on service condition, proceed by abrasive sweeping
as shown in Table 6 above.

Anodised aluminium
Freshly anodised aluminium without sealer can be painted
without further surface preparation. Weathered anodised
aluminium shall be sweep blasted until the oxide layer has been
removed.

hempel.com

Issued by Hempel A/S - May 2020
4/5

Technical guideline

Concrete

Painted surfaces

Fresh concrete must be fully cured before it is stable for painting.
Consult the specification or the Product Data Sheet for further
details.

Asses the surface condition to make sure that it is intact and
without defects. I.e. without rust, loosely adhering paint, cracks,
blisters or mechanical damages. If defect, please refer to the
guideline for Surface preparation – Maintenance and repair.

As a guideline, 28 days of drying is typical for a standard
Portland cement. The water content of the concrete should be
below 4%. Note that moisture may arise from the external
environment as well as from the initial concrete mix.
Wash the concrete by high pressure, fresh water washing with a
suitable detergent to remove any contamination from the casting
process.
Sweep blast to remove any layers of laitance and efflorescence.
Finally, repair cracks and other defects before painting.

If paint is intact, remove the surface contaminants by high
pressure washing. In case, the maximum recoating interval of the
existing paint has been exceeded, roughen the surface by sweep
blasting.

Thermally sprayed zinc and aluminium
Paint application is done immediately after application of the
metallic coating as part of a continuous application process.
Therefore, further surface preparation is not needed.

Fiberglass (GRP)
Wipe the surface with a strong solvent or wash with water using a
suitable detergent to remove any remains of mould release
agents.
Sand the surface with coarse sand paper or sweep blast with a
small size, non-metallic abrasive.
Finally, wipe off remaining dust or alternatively, wash with fresh
water using a pressure of not more than 3-5 bars.

Hot Dip Galvanised Steel (HDG)
Un-weathered HDG
Repair any areas with damages to the zinc. Clean in accordance
with a suitable cleaning process to remove oil, grease and
remains of flux or marking material.
Sweep blast the surface with a non-metallic abrasive to a sharp,
dense and uniform profile giving a dull appearance.

Weathered HDG
Asses the surface condition before deciding the surface
preparation procedure. In most cases, high pressure water
cleaning will be enough.
For service in C4, medium and above, sweep blast to a sharp,
dense and uniform profile with a non-metallic abrasive.

This document is intended for professional use and provides generic advice in respect of the subject matter only. It is not intended to be used as a
comprehensive guide. The buyer/applicator should always read the relevant Product Data Sheet (“PDS”) and Safety Data Sheet (“SDS”) relating to the
Products ordered which are available for download on www.hempel.com. If in doubt, please contact your local Hempel representative for further advice. To
the extent relevant, the disclaimer set out in the relevant PDS(s) applies to this document.

hempel.com

Issued by Hempel A/S - May 2020
5/5
